Repository: jaruiz6363/ThinFilmDesigner

# ThinFilmDesigner

A thin-film optical coating design program for Windows, macOS on Apple Silicon (native, M1 and
later) and Linux. Design antireflection coatings, bandpass, edge and notch filters, mirrors,
polarisers and beam splitters: build a merit function, optimise with damped least squares, global
search, needle optimisation and gradual evolution, and read the spectrum. One shared API drives three programs:

- **the GUI**, `thinfilm-gui`;
- **the command line**, `thinfilm`, for scripts;
- **an MCP server**, `thinfilm-mcp`, so an AI assistant can design coatings with the program.

It ships with 370 designs rebuilt from 58 published papers, and reproduces the published
results of over 250 of them.

## Download

**[Download ThinFilmDesigner 1.0.0](https://github.com/jaruiz6363/ThinFilmDesigner/releases/latest)**:
installers for Windows, macOS (Apple Silicon) and Linux. Pick your platform's file under **Assets**.

## Documents

| | |
|---|---|
| [Release notes](docs/release-notes.md) | What 1.0.0 does, the downloads, and what is left for later. |
| [User guide](docs/user-guide/README.md) | Seven real designs from scratch, click by click, and a page for every window. |
| [Installing and building](docs/building.md) | The installers, and building on Windows, macOS and Linux, the C++ engine included. |
| [The command line](docs/cli.md) | `thinfilm`. |
| [The user guide from the command line](docs/cli-examples.md) | The seven designs as command scripts, each with the results to expect. |
| [The MCP server](docs/mcp.md) | Connecting `thinfilm-mcp` to an AI assistant, and its tools. |
| [Verification](docs/verification.md) | How we know the numbers are right: tests, an independent program, and the literature. |
| [References](docs/references.md) | The papers, methods and material data. |

## Shape

| | |
|---|---|
| **C#** | GUI (Avalonia), CLI, MCP server, API, and the whole optimiser |
| **C++** | the calculation engine, later ported to CUDA |

## The rules

These are constraints on every line of native code, not preferences.

1. **All memory is dimensioned and allocated in C# and passed to C++.** The native evaluator
   allocates nothing.
2. **No fixed-size arrays dimensioned by a constant.** No `MAX_LAYERS`, no `MAX_SURFACES`. Finding
   one is a defect report, not a shortcut taken.
3. **The port to CUDA must be mechanical.** Nothing may be written whose translation to a kernel
   requires a redesign.
4. **Double precision.** Single was tried in the predecessor code and was not good enough.
5. **An unimplemented path is loud** — a diagnostic, a distinct status code, and output buffers
   left untouched.

Rules 1 and 3 are the same rule. A function that allocates nothing, holds no state and touches
only caller-supplied buffers is what a kernel is.

## Where to start reading

[docs/abi-and-allocation-contract.md](docs/abi-and-allocation-contract.md) — the three calls, the
buffer list, the evaluation paths, why the Jacobian is column-major, and where analytic
differentiation stops and automatic differentiation begins.

**Merit and derivatives are two calls, not one.** `tf_evaluate` returns the merit and the residuals
without derivatives, and is what runs most often: every trial step of the optimiser, every spectrum,
the merit table. `tf_evaluate_jacobian` adds the Jacobian, and runs once per accepted optimiser step.
The contract document says which part of the program uses which.

## Layout

```
docs/       documents, the user guide, and the design documents
native/     C++ evaluation engine
managed/    C# — optimiser, GUI, CLI, MCP, API, and their tests
tests/      the engine's tests, and fixtures both sides read
samples/    worked examples and the designs from the literature
materials/  the material database and glass catalogues
```

File: materials/literature-materials.txt (part 1 of 3)
# Materials from the literature, for ThinFilm. Wavelengths in micrometres.

MATERIAL H n=2.40 ZnS or TiO2 (Vasicek 1953)
  CONSTANT 2.4 0
  SOURCE Vasicek 1953, p. 208: "high refractive index n1 = 2.4000 (films ZnS or TiO2)" at lambda = 5500 A
END

MATERIAL BK7 n=1.518 (Vasicek 1953)
  CONSTANT 1.518 0
  SOURCE Vasicek 1953, p. 208: glass BK7 (Schott catalogue) n = 1.5180 at lambda = 5500 A
END

MATERIAL L n=1.36 MgF2 or cryolite (Vasicek 1953)
  CONSTANT 1.36 0
  SOURCE Vasicek 1953, p. 208: "low refractive index n2 = 1.3600 (films MgF2 or cryolith)"; p. 221 cryolite n2 = 1.3600
END

MATERIAL Ag (Johnson & Christy 1972)
  TABLE
    0.1879  1.07  1.212
    0.1916  1.1  1.232
    0.1953  1.12  1.255
    0.1993  1.14  1.277
    0.2033  1.15  1.296
    0.2073  1.18  1.312
    0.2119  1.2  1.325
    0.2164  1.22  1.336
    0.2214  1.25  1.342
    0.2262  1.26  1.344
    0.2313  1.28  1.357
    0.2371  1.28  1.367
    0.2426  1.3  1.378
    0.249  1.31  1.389
    0.2551  1.33  1.393
    0.2616  1.35  1.387
    0.2689  1.38  1.372
    0.2761  1.41  1.331
    0.2844  1.41  1.264
    0.2924  1.39  1.161
    0.3009  1.34  0.964
    0.3107  1.13  0.616
    0.3204  0.81  0.392
    0.3315  0.17  0.829
    0.3425  0.14  1.142
    0.3542  0.1  1.419
    0.3679  0.07  1.657
    0.3815  0.05  1.864
    0.3974  0.05  2.07
    0.4133  0.05  2.275
    0.4305  0.04  2.462
    0.4509  0.04  2.657
    0.4714  0.05  2.869
    0.4959  0.05  3.093
    0.5209  0.05  3.324
    0.5486  0.06  3.586
    0.5821  0.05  3.858
    0.6168  0.06  4.152
    0.6595  0.05  4.483
    0.7045  0.04  4.838
    0.756  0.03  5.242
    0.8211  0.04  5.727
    0.892  0.04  6.312
    0.984  0.04  6.992
    1.088  0.04  7.795
    1.216  0.09  8.828
    1.393  0.13  10.1
    1.61  0.15  11.85
    1.937  0.24  14.08
  SOURCE P. B. Johnson and R. W. Christy, Phys. Rev. B 6, 4370 (1972), via refractiveindex.info
END

MATERIAL MgF2 n=1.38 (Williams 2016)
  CONSTANT 1.38 0
  RANGE 0.4 0.85
  SOURCE Williams et al., Appl. Opt. 55, 9237 (2016), Sec. 2B: 'a real, non-dispersive refractive index of 1.38 for MgF2' used in FDTD.
END

MATERIAL L n=1.38 (Baumeister 1958)
  CONSTANT 1.38 0
  RANGE 0.4 0.7
  SOURCE Baumeister, JOSA 48, 955 (1958), Table I: 'Index of refraction' 1.38 for the odd (low-index) layers
END

MATERIAL H n=2.30 (Baumeister 1958)
  CONSTANT 2.3 0
  RANGE 0.4 0.7
  SOURCE Baumeister 1958, Tables I and II: index 2.30 for the high-index layers
END

MATERIAL L n=1.35 (Baumeister 1958)
  CONSTANT 1.35 0
  RANGE 0.4 0.7
  SOURCE Baumeister 1958, Table II: index 1.35 for the low-index layers of the dielectric mirror
END

MATERIAL ThF4 n=1.55 (Baumeister 1965)
  CONSTANT 1.55 0
  RANGE 0.2 0.5
  SOURCE Baumeister et al. 1965, Table I footnote (p. 914): 'the refractive indices of ThF4 and cryolite are assumed to be 1.55 and 1.36, respectively'
END

MATERIAL Cryolite n=1.36 (Baumeister 1965)
  CONSTANT 1.36 0
  RANGE 0.2 0.5
  SOURCE Baumeister et al. 1965, Table I footnote (p. 914): cryolite n = 1.36
END

MATERIAL Al (Rakic 1995)
  TABLE
    0.00012399  0.9999946  8.241e-8
    0.00013051  0.999994  1.272e-7
    0.00013776  0.999993  1.2488e-7
    0.00015498  0.999991  1.9173e-7
    0.00017712  0.999989  3.1463e-7
    0.00020664  0.999984  5.5102e-7
    0.00024797  0.99998  0.0000010726
    0.00030996  0.99997  0.0000024843
    0.00035424  0.99995  0.0000040484
    0.00041328  0.99994  0.0000071408
    0.00049594  0.99991  0.000013642
    0.00061993  0.99987  0.000032079
    0.00065255  0.99986  0.000038497
    0.00068881  0.99985  0.000047138
    0.00072932  0.99984  0.000057974
    0.00074021  0.99984  0.000061633
    0.00077734  0.99986  0.000074862
    0.00078472  0.99987  0.00007848
    0.00079274  0.9999  0.000085418
    0.00079376  0.99992  0.000071847
    0.00079478  0.99993  0.000049998
    0.00079529  0.99992  0.000041131
    0.0007958  0.99992  0.000032911
    0.00079785  0.99991  0.000023687
    0.00079887  0.99991  0.000011026
    0.0007999  0.99989  0.0000060484
    0.0008051  0.99987  0.0000061901
    0.00081569  0.99985  0.0000064818
    0.00082657  0.99983  0.0000068049
    0.00085507  0.99981  0.0000078422
    0.00088561  0.99979  0.00000894
    0.00095373  0.99974  0.000011636
    0.0010332  0.99968  0.000015628
    0.0011271  0.99961  0.000021586
    0.0012399  0.99953  0.000031115
    0.0013776  0.9994  0.000046771
    0.0015498  0.99924  0.000072992
    0.0017712  0.99898  0.00011811
    0.0020664  0.9986  0.00022001
    0.0024797  0.99797  0.00043503
    0.0030996  0.99694  0.00096887
    0.0041328  0.9948  0.0023492
    0.0049594  0.99313  0.0041863
    0.0061993  0.99111  0.0075099
    0.0065255  0.99054  0.0084716
    0.0068881  0.99007  0.0096517
    0.0072932  0.98909  0.010987
    0.0077491  0.98912  0.013728
    0.0082657  0.98966  0.014773
    0.0085507  0.98934  0.015437
    0.0088561  0.98883  0.016304
    0.0091841  0.98793  0.017765
    0.0095373  0.98761  0.020606
    0.0099188  0.98941  0.023421
    0.010332  0.99139  0.024063
    0.010781  0.99233  0.024928
    0.011271  0.99415  0.025452
    0.011808  0.99285  0.024415
    0.012399  0.99123  0.02992
    0.012652  0.99265  0.033061
    0.012915  0.99652  0.035883
    0.01319  1.0012  0.035311
    0.013477  1.0041  0.033392
    0.013776  1.0058  0.030918
    0.014089  1.006  0.028956
    0.014417  1.0065  0.028232
    0.01476  1.0074  0.026826
    0.01512  1.0077  0.02546
    0.015498  1.0075  0.024476
    0.015694  1.0075  0.024501
    0.015896  1.0078  0.024757
    0.016102  1.0095  0.02518
    0.016314  1.0106  0.023853
    0.016422  1.011  0.023955
    0.016531  1.0118  0.02402
    0.016642  1.0132  0.024343
    0.016755  1.0151  0.024184
    0.016777  1.0156  0.024228
    0.0168  1.0161  0.024282
    0.016823  1.0167  0.024375
    0.016846  1.0173  0.024499
    0.016869  1.0181  0.024831
    0.016892  1.0194  0.025432
    0.016915  1.0219  0.026018
    0.016938  1.0259  0.024227
    0.016961  1.0262  0.019564
    0.016984  1.0246  0.019145
    0.017008  1.0255  0.020012
    0.017031  1.0305  0.020072
    0.017054  1.0349  0.012476
    0.017078  1.0305  0.0041164
    0.017101  1.0249  0.0036218
    0.017125  1.0226  0.0034141
    0.017149  1.0206  0.00344
    0.017172  1.0192  0.0034767
    0.017196  1.0179  0.0034877
    0.017208  1.0174  0.0035108
    0.01722  1.0169  0.0035249
    0.017463  1.0108  0.0034957
    0.017712  1.007  0.0035425
    0.018233  1.0019  0.003673
    0.018786  0.99791  0.0038926
    0.019373  0.99457  0.0041092
    0.019998  0.99143  0.0042397
    0.020664  0.98827  0.0043696
    0.022543  0.97998  0.0050004
    0.024797  0.97048  0.0057469
    0.027552  0.95834  0.0066191
    0.030996  0.94189  0.0078466
    0.035424  0.91802  0.0093121
    0.041328  0.88013  0.011651
    0.049594  0.81512  0.015894
    0.061993  0.67912  0.02234
    0.065255  0.63242  0.02477
    0.068881  0.57251  0.027681
    0.072932  0.49131  0.032409
    0.077491  0.37197  0.044202
    0.078472  0.34031  0.04832
    0.079478  0.30373  0.053349
    0.07999  0.28271  0.056697
    0.08051  0.25936  0.061407
    0.081036  0.23344  0.068348
    0.081569  0.20569  0.079959
    0.082109  0.17943  0.094223
    0.082657  0.15065  0.11041
    0.083774  0.094517  0.16589
    0.084921  0.067041  0.2342
    0.086101  0.054863  0.29293
    0.088561  0.044168  0.39115
    0.095373  0.036437  0.59086
    0.10332  0.035753  0.77163
    0.11271  0.038468  0.95677
    0.12399  0.046304  1.1555
    0.13776  0.057167  1.3775
    0.15498  0.072505  1.6366
    0.17712  0.094236  1.9519
    0.20664  0.12677  2.3563
    0.24797  0.18137  2.9029
    0.30996  0.28003  3.7081
    0.32628  0.31474  3.9165
    0.36466  0.39877  4.3957
    0.41328  0.52135  5.0008
    0.4428  0.6079  5.3676
    0.47687  0.7278  5.7781
    0.5166  0.8734  6.2418
    0.56357  1.0728  6.7839
    0.61993  1.366  7.4052
    0.65225  1.5724  7.7354
    0.68881  1.8301  8.0601
    0.72932  2.1606  8.3565
    0.77491  2.6154  8.4914
    0.79478  2.7675  8.3866
    0.81569  2.7668  8.2573
    0.83774  2.6945  8.1878
    0.88561  2.2802  8.1134
    0.91166  1.9739  8.3058
    0.93928  1.6784  8.597
    0.96863  1.4867  9.0655
    0.99988  1.4359  9.4939
    1.0332  1.3998  9.8914
    1.1271  1.3281  10.969
    1.2399  1.3157  12.245
    1.3776  1.3899  13.784
    1.5498  1.5782  15.656
    1.7712  1.9205  17.991
    2.0664  2.4738  20.982
    2.4797  3.3372  25.004
    2.7552  3.938  27.58
    3.0996  4.7097  30.737
    3.2628  5.0735  32.183
    3.444  5.4903  33.814
    3.6466  5.9564  35.608
    3.8745  6.4808  37.595
    4.1328  7.0796  39.826
    4.428  7.7757  42.367
    4.7687  8.5881  45.257
    5.166  9.558  48.593
    5.6357  10.742  52.518
    6.1993  12.195  57.156
    6.8881  14.088  62.841
    7.7491  16.755  69.857
    8.8561  20.837  78.274
    10.332  26.216  88.197
    12.399  33.519  101.28
    13.776  38.461  108.96
    15.498  43.775  118.39
    17.712  50.951  129.49
    19.075  54.413  136.09
    20.664  58.58  144.23
    22.543  63.554  153.45
    24.797  68.535  164.81
    27.552  75.748  181.78
    30.996  91.955  199.99
    33.333  102.1  208.1
    40  125.14  230.19
    44.444  140.05  243.43
    50  157.3  258.26
    57.144  177.93  275.34
    66.666  202.63  295.42
    80.001  233.56  321.08
    99.996  274.38  354.35
    125  318.81  391.71
    137.76  339.62  408.92
    153.85  364.04  429.62
    177.12  397.93  458.5
    200  423.96  483.7
  SOURCE A. D. Rakic, Appl. Opt. 34, 4755 (1995), via refractiveindex.info
END

MATERIAL PbF2 n=2.0 (Baumeister 1965)
  CONSTANT 2 0
  RANGE 0.24 0.5
  SOURCE Baumeister et al. 1965, p. 913: 'the refractive index of the lead fluoride is approximately 2.0 in the wavelength region near 2500 A'
END

MATERIAL Al n=0.18 k=2.78 at 253.6 nm (Baumeister 1965)
  CONSTANT 0.18 2.78
  RANGE 0.25 0.26
  SOURCE Baumeister et al. 1965, Fig. 2 caption (p. 912): 'The optical constants of the aluminum are 0.18 - i2.78 at 2536 A'
END

MATERIAL Tunnel layer n=1.35 (Baumeister 1967)
  CONSTANT 1.35 0
  SOURCE Baumeister, Appl. Opt. 6, 897 (1967), Table I (Figs. 3, 4) and Table III (layer 11, Figs. 13-14): index 1.35
END

MATERIAL Tunnel layer n=1.38 (Baumeister 1967)
  CONSTANT 1.38 0
  SOURCE Baumeister 1967, Table I (Fig. 6, layers 1 and 3) and Table II (layers 2 and 6): index 1.38
END

MATERIAL Spacer n=2.30 (Baumeister 1967)
  CONSTANT 2.3 0
  SOURCE Baumeister 1967, Table I (Figs. 6 and 8, layer 2): index 2.30
END

MATERIAL Tunnel layer n=1.38 k=0.01 (Baumeister 1967)
  CONSTANT 1.38 0.01
  SOURCE Baumeister 1967, Table I (Fig. 8, layers 1 and 3): index 1.38 - j0.01
END

MATERIAL Kard layer n=1.55 (Baumeister 1967)
  CONSTANT 1.55 0
  SOURCE Baumeister 1967, Table II (layers 1, 3, 5, 7: index 1.550); Fig. 9 caption n_l = 1.550
END

MATERIAL Spacer n=1.72 (Baumeister 1967)
  CONSTANT 1.72 0
  SOURCE Baumeister 1967, Table II (layer 4: index 1.720)
END

MATERIAL H n=2.30 (Baumeister 1967)
  CONSTANT 2.3 0
  SOURCE Baumeister 1967, Table III (Figs. 13-15, odd layers) and Fig. 11 caption: 'H is 1.3016 quarter-waves at lambda0 and index 2.30'
END

MATERIAL L n=1.70 (Baumeister 1967)
  CONSTANT 1.7 0
  SOURCE Baumeister 1967, Table III (Figs. 13-15, even layers) and Fig. 11 caption: 'L is 2.0 quarter-waves at lambda0 and index 1.70'
END

MATERIAL Tunnel layer n=1.35 k=0.01 (Baumeister 1967)
  CONSTANT 1.35 0.01
  SOURCE Baumeister 1967, Table III footnote: 'For Fig. 15, the optical constant of layer 11 is n = n - jk = 1.35 - j0.01'
END

MATERIAL KBr n=1.463 (Baumeister 1967)
  CONSTANT 1.463 0
  RANGE 5 30
  SOURCE Baumeister 1967, text p. 903: 'tunnel layers are composed of potassium bromide (index 1.463)'; Table III odd layers 1.463
END

MATERIAL TlCl n=1.90 (Baumeister 1967)
  CONSTANT 1.9 0
  RANGE 5 30
  SOURCE Baumeister 1967, text p. 903: 'dielectric spacer layers are films of thallium chloride, index 1.90'; Table III even layers 1.900 (index supplied by J. Apfel, OCLI)
END

MATERIAL n=1.46 (Baumeister 1969)
  CONSTANT 1.46 0
  SOURCE Baumeister, Appl. Opt. 8, 423 (1969), Table II layer 1: n = 1.46
END

MATERIAL ZnS n=2.36 (Baumeister 1969)
  CONSTANT 2.36 0
  SOURCE Baumeister, Appl. Opt. 8, 423 (1969), Table II and p. 425: zinc sulfide 'index 2.36'
END

MATERIAL Cryolite n=1.35 (Baumeister 1969)
  CONSTANT 1.35 0
  SOURCE Baumeister, Appl. Opt. 8, 423 (1969), Table II and p. 425: cryolite 'index 1.35'
END

MATERIAL Au 950nm n=0.174 k=5.70 (Baumeister 1969)
  CONSTANT 0.174 5.7
  SOURCE Baumeister, Appl. Opt. 8, 423 (1969), Table II layer 9: n = 0.174, k = 5.70 (gold, 200 A)
END

MATERIAL Al 950nm n=1.75 k=8.50 (Baumeister 1969)
  CONSTANT 1.75 8.5
  SOURCE Baumeister, Appl. Opt. 8, 423 (1969), Table II layer 10: n = 1.75, k = 8.50 (aluminum, 250 A)
END

MATERIAL Crown glass n=1.51 (Baumeister 1969)
  CONSTANT 1.51 0
  SOURCE Baumeister, Appl. Opt. 8, 423 (1969), Table II emergent medium: crown glass n = 1.51
END

MATERIAL n=1.87 (Baumeister 1969)
  CONSTANT 1.87 0
  SOURCE Baumeister, Appl. Opt. 8, 423 (1969), Table III layer 1 (L''): index 1.87
END

MATERIAL Pd 546.1nm n=2.3 k=2.70 (Baumeister 1969)
  CONSTANT 2.3 2.7
  SOURCE Baumeister, Appl. Opt. 8, 423 (1969), Table III and Fig. 5 caption: Pd n - jk = 2.3 - j2.70 at 5461 A
END

MATERIAL n=1.38 (Baumeister 1969)
  CONSTANT 1.38 0
  SOURCE Baumeister, Appl. Opt. 8, 423 (1969), Table III layers 3, 5 (L', L): index 1.38
END

MATERIAL n=2.32 (Baumeister 1969)
  CONSTANT 2.32 0
  SOURCE Baumeister, Appl. Opt. 8, 423 (1969), Table III layers 4, 6 (H): index 2.32
END

MATERIAL Glass n=1.52 (Baumeister 1969)
  CONSTANT 1.52 0
  SOURCE Baumeister, Appl. Opt. 8, 423 (1969), Table III substrate: index 1.52
END

MATERIAL ThOF2 n=1.55 (Baumeister 1969)
  CONSTANT 1.55 0
  SOURCE Baumeister, Appl. Opt. 8, 423 (1969), Table VI footnote: B, index 1.55; p. 431 thorium oxyfluoride (index 1.55); Figs. 19, 22 captions: H index 1.55
END

MATERIAL Cryolite n=1.36 (Baumeister 1969)
  CONSTANT 1.36 0
  RANGE 0.2536 0.41
  SOURCE Baumeister, Appl. Opt. 8, 423 (1969), Table VI footnote: L, index 1.36; Figs. 18, 19, 22: cryolite index 1.36
END

MATERIAL Al 253.6nm n=0.20 k=2.80 (Baumeister 1969)
  CONSTANT 0.2 2.8
  SOURCE Baumeister, Appl. Opt. 8, 423 (1969), Table VI footnote, Figs. 10, 19, 22 captions: Al n = 0.20, k = 2.80 at 2536 A
END

MATERIAL Quartz n=1.47 (Baumeister 1969)
  CONSTANT 1.47 0
  SOURCE Baumeister, Appl. Opt. 8, 423 (1969), Table VI footnote and Fig. 19 caption: quartz, index 1.47
END

MATERIAL MgO n=1.80 (Baumeister 1969)
  CONSTANT 1.8 0
  SOURCE Baumeister, Appl. Opt. 8, 423 (1969), Table VI footnote: H, index 1.80; p. 431 MgO index 1.80 near 2500 A (ref. 18)
END

MATERIAL ZnSe n=2.6 (Behrndt 1966)
  CONSTANT 2.6 0
  RANGE 0.6 0.7
  SOURCE Behrndt & Doughty 1966, Table I p. 272: ZnSe n = 2.6
END

MATERIAL Na3AlF6 cryolite n=1.37 (Behrndt 1966)
  CONSTANT 1.37 0
  RANGE 0.6 0.7
  SOURCE Behrndt & Doughty 1966, p. 271 and Table I: cryolite n = 1.37 found experimentally (literature 1.33)
END

MATERIAL soda-lime glass n=1.52 (Behrndt 1966)
  CONSTANT 1.52 0
  RANGE 0.6 0.7
  SOURCE Behrndt & Doughty 1966, p. 269: soda-lime glass substrates, 'ns = 1.52 was taken for the calculations'
END

MATERIAL ThOF2 n=1.50 (Behrndt 1966)
  CONSTANT 1.5 0
  RANGE 0.6 0.7
  SOURCE Behrndt & Doughty 1966, p. 269: 'For the calculations, the value n_ThOF2 = 1.50 was chosen'; Table I: ThOF2 1.5
END

MATERIAL ZnS n=2.32 (Behrndt 1966)
  CONSTANT 2.32 0
  RANGE 0.6 0.7
  SOURCE Behrndt & Doughty 1966, p. 269: 'we determined n_ZnS = 2.32 at lambda = 6328 A' (from Koppelman and Krebs dispersion curve); Table I p. 272: ZnS n = 2.32
END

MATERIAL H n=2.30 (Berning 1957)
  CONSTANT 2.3 0
  RANGE 0.4 1
  SOURCE Berning & Turner 1957, p. 236 ('The index of H was taken to be 2.30')
END

MATERIAL L n=1.38 (Berning 1957)
  CONSTANT 1.38 0
  RANGE 0.4 1
  SOURCE Berning & Turner 1957, p. 236 ('that of L to be 1.38')
END

MATERIAL Ag n=0.075 k=3.41 (Hass, Berning 1957)
  CONSTANT 0.075 3.41
  SOURCE Berning & Turner 1957, p. 233 and p. 236: N_Ag = 0.075 - 3.41i at 546 nm (G. Hass, unpublished)
END

MATERIAL ThF4 n=1.51 (Berthold 1969)
  CONSTANT 1.51 0
  RANGE 0.55 1
  SOURCE Berthold 1969, Table I and p. 1923: ThF4 (mixed with ThOF2) n = 1.51 +/- 0.01
END

MATERIAL ZnS n=2.40 (Berthold 1969)
  CONSTANT 2.4 0
  RANGE 0.55 1
  SOURCE Berthold 1969, Table I and p. 1923: ZnS index 2.40 at 0.63 um (from fitting 6328 A monitor traces; accepted value 2.30, Ref. 2)
END

MATERIAL ThF4 first layer n=1.48 (Berthold 1969)
  CONSTANT 1.48 0
  RANGE 0.55 1
  SOURCE Berthold 1969, Table I layer 1 and p. 1923: first ThF4 layer on quartz, n = 1.48 (stress-lowered)
END

MATERIAL TiO2 nanocomposite ink n_high1=1.73 (Bronnbauer 2017)
  CONSTANT 1.73 0
  SOURCE Bronnbauer et al. 2017, Sec. 2.1 p. 3: "...the refractive index of SiO2 is 1.29 and 1.73 for TiO2" at 600 nm; k zero in the visible
END

MATERIAL SiO2 nanoparticle ink n_low1=1.29 (Bronnbauer 2017)
  CONSTANT 1.29 0
  SOURCE Bronnbauer et al. 2017, Sec. 2.1 p. 3: "At the exemplary wavelength of 600 nm the refractive index of SiO2 is 1.29"; "The extinction coefficient is zero within our measured accuracy for the whole visible region"
END

MATERIAL ZnS n=2.35 (Chopra 1986)
  CONSTANT 2.35 0
  SOURCE Chopra & Narasimham 1986, Table 1 rows 2 and 6: n_H = 2.35 (ZnS)
END

MATERIAL MgF2 n=1.38 (Chopra 1986)
  CONSTANT 1.38 0
  SOURCE Chopra & Narasimham 1986, Table 1 rows 5 and 6: n_L = 1.38 (MgF2)
END

MATERIAL L n=1.45 (Ciosek 2000)
  CONSTANT 1.45 0
  RANGE 0.4 1
  SOURCE Ciosek, Appl. Opt. 39, 135 (2000), Table 1 footnote and Sec. 3: "n_L = 1.45 without dispersion"
END

MATERIAL H n=2.25 (Ciosek 2000)
  CONSTANT 2.25 0
  RANGE 0.4 1
  SOURCE Ciosek, Appl. Opt. 39, 135 (2000), Table 1 footnote and Sec. 3: "n_H = 2.25 ... without dispersion"
END

MATERIAL MgF2 n=1.385 (Clapham 1969)
  CONSTANT 1.385 0
  RANGE 0.4 0.7
  SOURCE Clapham, Downs and King, Appl. Opt. 8, 1965 (1969), p. 1967, Table I footnote: nL = 1.385 (magnesium fluoride)
END

MATERIAL ZrO2 n=2.04 (Clapham 1969)
  CONSTANT 2.04 0
  RANGE 0.4 0.7
  SOURCE Clapham, Downs and King, Appl. Opt. 8, 1965 (1969), Table I footnote (a) nH = 2.04; Table II (p. 1969): ZrO2 deposited at 180 C has n = 2.04 at 546 nm, 2.01 at 630 nm
END

MATERIAL DF glass n=1.62 (Clapham 1969)
  CONSTANT 1.62 0
  RANGE 0.4 0.7
  SOURCE Clapham, Downs and King, Appl. Opt. 8, 1965 (1969), p. 1967 and Table I footnote (a): dense flint glass nG = 1.62
END

MATERIAL Bi2O3 n=2.44 (Clapham 1969)
  CONSTANT 2.44 0
  RANGE 0.5 0.7
  SOURCE Clapham, Downs and King, Appl. Opt. 8, 1965 (1969), Table I footnote (b) nH = 2.44; p. 1968: 'At 633 nm ... the absorption index k has fallen to 0.02, while the refractive index of 2.44 is perfectly matched to the 1.385 of MgF2 and 1.70 of an EDF glass'
END

MATERIAL EDF glass n=1.70 (Clapham 1969)
  CONSTANT 1.7 0
  RANGE 0.4 0.7
  SOURCE Clapham, Downs and King, Appl. Opt. 8, 1965 (1969), p. 1967 and Table I footnote (b): extra dense flint glass nG = 1.70
END

MATERIAL NdF3 Cauchy 214-546 nm (Clapham 1969)
  CAUCHY 1.58776 0.0051402 0
  RANGE 0.214 0.546
  SOURCE Clapham, Downs and King, Appl. Opt. 8, 1965 (1969), p. 1971: NdF3 indices from Hass et al. (JOSA 49, 116, 1959), '1.605 at 546 nm rising to 1.70 at 214 nm'
END

MATERIAL MgF2 Cauchy 214-546 nm (Clapham 1969)
  CAUCHY 1.37883 0.0018397 0
  RANGE 0.214 0.546
  SOURCE Clapham, Downs and King, Appl. Opt. 8, 1965 (1969), p. 1971: MgF2 'refractive index values used in the computations ranging from 1.385 at 546 nm to 1.419 at 214 nm'
END

MATERIAL Cojocaru2004 QW50 nH=2.25
  CONSTANT 2.25 0
  RANGE 0.5 1.3
  SOURCE Cojocaru, Appl. Opt. 43, 1261 (2004), Secs. 3-4: periodic QW structure with n1 = na + npa, na = 1.9, npa = 0.35
END

MATERIAL Cojocaru2004 QW50 nL=1.55
  CONSTANT 1.55 0
  RANGE 0.5 1.3
  SOURCE Cojocaru, Appl. Opt. 43, 1261 (2004), Secs. 3-4: periodic QW structure with n2 = na - npa, na = 1.9, npa = 0.35
END

MATERIAL Cojocaru2004 QW48 nH=2.1089
  CONSTANT 2.1089 0
  RANGE 0.5 1.3
  SOURCE Cojocaru, Appl. Opt. 43, 1261 (2004), Secs. 3-4: periodic QW structure with n1 = na + npa, na = 1.9, npa = 0.2089
END

MATERIAL Cojocaru2004 QW48 nL=1.6911
  CONSTANT 1.6911 0
  RANGE 0.5 1.3
  SOURCE Cojocaru, Appl. Opt. 43, 1261 (2004), Secs. 3-4: periodic QW structure with n2 = na - npa, na = 1.9, npa = 0.2089
END

MATERIAL Al2O3 40C n=1.60 (Cox 1964)
  CONSTANT 1.6 0
  RANGE 0.2 1.6
  SOURCE Cox, Hass, Ramsey 1964, p. 252: e-beam Al2O3, 'at lambda = 500 mu an increase of the substrate temperature from 40 C to 300 C causes a rise in the refractive index from 1.60 to 1.63'
END

MATERIAL ZrO2 n=2.1 (Cox 1964)
  CONSTANT 2.1 0
  RANGE 0.4 0.7
  SOURCE Cox, Hass, Ramsey 1964, p. 253: e-beam ZrO2 'has an index of about 2.1 at lambda = 550 mu'
END

MATERIAL Al2O3 300C n=1.63 (Cox 1964)
  CONSTANT 1.63 0
  RANGE 0.2 1.6
  SOURCE Cox, Hass, Ramsey 1964, p. 252: e-beam Al2O3 deposited at 300 C, n = 1.63 at 500 nm
END

MATERIAL SiO2 n=1.46 (Dinca 1996)
  CONSTANT 1.46 0
  RANGE 0.4 2
  SOURCE Dinca et al., Opt. Eng. 35, 1284 (1996), Sec. 3, p. 1286: 'silicium dioxide (SiO2) with nL = 1.46'
END

MATERIAL TiO2 n=2.23 (Dinca 1996)
  CONSTANT 2.23 0
  RANGE 0.4 2
  SOURCE Dinca et al., Opt. Eng. 35, 1284 (1996), Sec. 3, p. 1286: 'titanium dioxide (TiO2) with nH = 2.23'
END

MATERIAL film n=1.900 (Dobrowolski 1970)
  CONSTANT 1.9 0
  RANGE 0.3 0.75
  SOURCE Dobrowolski, Appl. Opt. 9, 1396 (1970): Table I filters A, B (text: 1.90 = PbF2, highest index allowed), n = 1.900
END

MATERIAL film n=1.330 (Dobrowolski 1970)
  CONSTANT 1.33 0
  RANGE 0.3 0.75
  SOURCE Dobrowolski, Appl. Opt. 9, 1396 (1970): Table I filter A; Table II filter E; Fig. 2 caption n_L of filter 4 (1.33), n = 1.330
END

MATERIAL film n=1.335 (Dobrowolski 1970)
  CONSTANT 1.335 0
  RANGE 0.3 0.75
  SOURCE Dobrowolski, Appl. Opt. 9, 1396 (1970): Table I filter B, n = 1.335
END

MATERIAL film n=1.352 (Dobrowolski 1970)
  CONSTANT 1.352 0
  RANGE 0.3 0.75
  SOURCE Dobrowolski, Appl. Opt. 9, 1396 (1970): Table I filter B, n = 1.352
END

MATERIAL film n=1.757 (Dobrowolski 1970)
  CONSTANT 1.757 0
  RANGE 0.3 0.75
  SOURCE Dobrowolski, Appl. Opt. 9, 1396 (1970): Table I filter B, n = 1.757
END

MATERIAL film n=2.010 (Dobrowolski 1970)
  CONSTANT 2.01 0
  RANGE 0.3 0.75
  SOURCE Dobrowolski, Appl. Opt. 9, 1396 (1970): Table II filter C layer 14, n = 2.010
END

MATERIAL film n=1.360 (Dobrowolski 1970)
  CONSTANT 1.36 0
  RANGE 0.3 0.75
  SOURCE Dobrowolski, Appl. Opt. 9, 1396 (1970): Table II filters C, F, G, n = 1.360
END

MATERIAL film n=2.340 (Dobrowolski 1970)
  CONSTANT 2.34 0
  RANGE 0.3 0.75
  SOURCE Dobrowolski, Appl. Opt. 9, 1396 (1970): Table II filter C, n = 2.340
END

MATERIAL film n=1.690 (Dobrowolski 1970)
  CONSTANT 1.69 0
  RANGE 0.3 0.75
  SOURCE Dobrowolski, Appl. Opt. 9, 1396 (1970): Table II filter C, n = 1.690
END

MATERIAL film n=2.032 (Dobrowolski 1970)
  CONSTANT 2.032 0
  RANGE 0.3 0.75
  SOURCE Dobrowolski, Appl. Opt. 9, 1396 (1970): Table I filter D, n = 2.032
END

MATERIAL film n=1.430 (Dobrowolski 1970)
  CONSTANT 1.43 0
  RANGE 0.3 0.75
  SOURCE Dobrowolski, Appl. Opt. 9, 1396 (1970): Table I filter D, n = 1.430
END

MATERIAL film n=1.564 (Dobrowolski 1970)
  CONSTANT 1.564 0
  RANGE 0.3 0.75
  SOURCE Dobrowolski, Appl. Opt. 9, 1396 (1970): Table I filter D, n = 1.564
END

MATERIAL film n=2.345 (Dobrowolski 1970)
  CONSTANT 2.345 0
  RANGE 0.3 0.75
  SOURCE Dobrowolski, Appl. Opt. 9, 1396 (1970): Table II filter E, n = 2.345
END

MATERIAL film n=1.400 (Dobrowolski 1970)
  CONSTANT 1.4 0
  RANGE 0.3 0.75
  SOURCE Dobrowolski, Appl. Opt. 9, 1396 (1970): Table II filter E layer 7, n = 1.400
END

MATERIAL film n=1.762 (Dobrowolski 1970)
  CONSTANT 1.762 0
  RANGE 0.3 0.75
  SOURCE Dobrowolski, Appl. Opt. 9, 1396 (1970): Table II filter E layer 2, n = 1.762
END

MATERIAL film n=1.590 (Dobrowolski 1970)
  CONSTANT 1.59 0
  RANGE 0.3 0.75
  SOURCE Dobrowolski, Appl. Opt. 9, 1396 (1970): Table II filter F, n = 1.590
END

MATERIAL film n=2.360 (Dobrowolski 1970)
  CONSTANT 2.36 0
  RANGE 0.3 0.75
  SOURCE Dobrowolski, Appl. Opt. 9, 1396 (1970): Table II filters F, G, n = 2.360
END

MATERIAL film n=1.540 (Dobrowolski 1970)
  CONSTANT 1.54 0
  RANGE 0.3 0.75
  SOURCE Dobrowolski, Appl. Opt. 9, 1396 (1970): Table II filter F, n = 1.540
END

MATERIAL film n=1.730 (Dobrowolski 1970)
  CONSTANT 1.73 0
  RANGE 0.3 0.75
  SOURCE Dobrowolski, Appl. Opt. 9, 1396 (1970): Table II filter G, n = 1.730
END

MATERIAL film n=1.560 (Dobrowolski 1970)
  CONSTANT 1.56 0
  RANGE 0.3 0.75
  SOURCE Dobrowolski, Appl. Opt. 9, 1396 (1970): Table II filter G layer 9, n = 1.560
END

MATERIAL film n=1.380 (Dobrowolski 1970)
  CONSTANT 1.38 0
  RANGE 0.3 0.75
  SOURCE Dobrowolski, Appl. Opt. 9, 1396 (1970): Fig. 2 caption: n_L = 1.38 for all quarter-wave filters 1-3, 5-8, n = 1.380
END

MATERIAL film n=1.500 (Dobrowolski 1970)
  CONSTANT 1.5 0
  RANGE 0.3 0.75
  SOURCE Dobrowolski, Appl. Opt. 9, 1396 (1970): Fig. 2 caption: n_H = 1.50 for quarter-wave filters 1-3, 5-8, n = 1.500
END

MATERIAL ZnS n=2.30 (Epstein 1952)
  CONSTANT 2.3 0
  RANGE 0.35 0.8
  SOURCE Epstein, JOSA 42, 806 (1952), p.807: "The indices used are those of zinc sulfide (2.30) and magnesium fluoride (1.38)"; Tables I-IV
END

MATERIAL MgF2 n=1.38 (Epstein 1952)
  CONSTANT 1.38 0
  RANGE 0.35 0.8
  SOURCE Epstein, JOSA 42, 806 (1952), p.807: magnesium fluoride (1.38); Tables I-IV
END

MATERIAL Ta2O5 n=2.06 (Gerken 2003)
  CONSTANT 2.06 0
  RANGE 0.78 1
  SOURCE Gerken & Miller 2003, Sec. 2 p. 1332: Ta2O5 n = 2.06
END

MATERIAL SiO2 n=1.456 (Gerken 2003)
  CONSTANT 1.456 0
  RANGE 0.78 1
  SOURCE Gerken & Miller 2003, Sec. 2 p. 1332: SiO2 n = 1.456 at 880 nm
END

MATERIAL SiO2 n=1.45 FTR film (Harrick 1970)
  CONSTANT 1.45 0
  SOURCE Harrick & Turner 1970, Fig. 1, Tables I and IV: n2 = 1.45 (SiO2) FTR film
END

MATERIAL Si n=3.1 cavity film (Harrick 1970)
  CONSTANT 3.1 0
  SOURCE Harrick & Turner 1970, Fig. 1, Tables I and IV: n1 = 3.1 (Si) evaporated cavity film
END

MATERIAL Si n=3.5 hemicylinder (Harrick 1970)
  CONSTANT 3.5 0
  SOURCE Harrick & Turner 1970, Fig. 1, Tables I and IV: n = 3.5 (Si) hemicylinder
END

MATERIAL Absorber n=1.4 k=0.04 (Harrick 1970)
  CONSTANT 1.4 0.04
  SOURCE Harrick & Turner 1970, Fig. 1 and Tables I-III: n0 = 1.4 - i0.04
END

MATERIAL FTR film n=1.38 (Harrick 1970)
  CONSTANT 1.38 0
  SOURCE Harrick & Turner 1970, Table II and Fig. 3: n3 = 1.38 FTR film
END

MATERIAL Cavity film n=2.10 (Harrick 1970)
  CONSTANT 2.1 0
  SOURCE Harrick & Turner 1970, Table II and Fig. 3: n2 = 2.10 cavity film
END

MATERIAL Au 550nm n=0.331 k=2.324 (Harrick 1970)
  CONSTANT 0.331 2.324
  SOURCE Harrick & Turner 1970, Table II: n1 = 0.331 - i2.324 (gold electrode at 550 nm)
END

MATERIAL Prism n=1.52 (Harrick 1970)
  CONSTANT 1.52 0
  SOURCE Harrick & Turner 1970, Table II and Fig. 3: Dove prism n = 1.52
END

MATERIAL Au 5.5um n=9.05 k=28.2 (Harrick 1970)
  CONSTANT 9.05 28.2
  SOURCE Harrick & Turner 1970, Table IV: n0 = 9.05 - i28.2 (gold thermal emitter at 5.5 um)
END

MATERIAL TiO2 rutile film n=2.713 (Hass 1952)
  CONSTANT 2.713 0
  RANGE 0.4 0.8
  SOURCE Hass 1952, p. 338: rutile film of 505 A with optical thickness nt = 1370 A (lambda/4 at 550 nm), n = 1370/505 = 2.713 at 550 nm
END

MATERIAL MgF2 n=1.38 (Hass 1952)
  CONSTANT 1.38 0
  RANGE 0.4 0.8
  SOURCE Hass 1952, p. 338: 'magnesium fluoride (nD = 1.38)'
END

MATERIAL SiO n=1.97 (Hass 1952)
  CONSTANT 1.97 0
  RANGE 0.4 0.8
  SOURCE Hass 1952, p. 338: 'silicon monoxide (nD = 1.97)'; footnote: true SiO with nD = 1.97 by fast deposition (10-15 A/s) at p ~ 1e-5 mm Hg
END

MATERIAL TiO2 anatase film n=2.37 (Hass 1952)
  CONSTANT 2.37 0
  RANGE 0.4 0.9
  SOURCE Hass 1952, p. 341: anatase film of Fig. 12 (heat-oxidised 'poorly deposited titanium'), 'its refractive index at lambda = 580 millimicrons increased from 2.37 to 2.50' after 2 h at 600 C
END

MATERIAL MgF2 n=1.6 at 1300A (Hass 1959)
  CONSTANT 1.6 0
  RANGE 0.125 0.135
  SOURCE Hass & Tousey 1959, p. 601: 'MgF2 has n=1.6 and k=0' (at 1300 A, Fig. 18)
END

MATERIAL Al n=0.3 k=1.0 at 1300A (Hass 1959)
  CONSTANT 0.3 1
  RANGE 0.125 0.135
  SOURCE Hass & Tousey 1959, p. 601 and Fig. 18 caption: 'aluminum is taken to have n=0.3, and k=1.0' at 1300 A
END

MATERIAL Film n=1.6 (Hass 1959)
  CONSTANT 1.6 0
  RANGE 0.43 0.44
  SOURCE Hass & Tousey 1959, Fig. 18 caption: 'nonabsorbing surface film of n=1.6' (Ti case at 4360 A)
END

MATERIAL Ti n=2.04 k=2.85 at 4360A (Hass 1959)
  CONSTANT 2.04 2.85
  RANGE 0.43 0.44
  SOURCE Hass & Tousey 1959, p. 601 and Fig. 18 caption: 'Titanium at 4360 A has a refractive index of 2.04, and an extinction coefficient of 2.85'
END

MATERIAL MgF2 n=1.38 (Hass 1967)
  CONSTANT 1.38 0
  RANGE 0.2 5
  SOURCE Hass & Ritter, JVST 4, 71 (1967), Fig. 5 p. 74: MgF2 bar labelled 1.38 (visible, near 0.55 um) and 1.35 (near 2 um)
END

MATERIAL ZrO2 n=2.1 (Hass 1967)
  CONSTANT 2.1 0
  RANGE 0.31 7
  SOURCE Hass & Ritter (1967), Fig. 5 p. 74: ZrO2 labelled 2.1 (near 0.55 um) and 2.0 (near 2 um)
END

MATERIAL CeF3 n=1.63 (Hass 1967)
  CONSTANT 1.63 0
  RANGE 0.3 5
  SOURCE Hass & Ritter (1967), Fig. 5 p. 74: CeF3 labelled 1.75 (uv, near 0.3-0.35 um), 1.63 (near 0.55 um), 1.59 (near 2 um)
END

MATERIAL MgF2 n=1.35 IR (Hass 1967)
  CONSTANT 1.35 0
  RANGE 0.2 5
  SOURCE Hass & Ritter (1967), Fig. 5 p. 74: MgF2 index 1.35 (label near 2 um)
END

MATERIAL CeO2 n=2.2 IR (Hass 1967)
  CONSTANT 2.2 0
  RANGE 0.42 5
  SOURCE Hass & Ritter (1967), Fig. 5 p. 74: CeO2 labelled 2.35 (near 0.55 um) and 2.2 (near 2 um)
END

MATERIAL Si n=3.3 (Hass 1967)
  CONSTANT 3.3 0
  RANGE 1.1 8
  SOURCE Hass & Ritter (1967), Fig. 5 p. 74: Si film labelled 3.3 (near 2 um), transparent from about 1.1 to 8 um
END

MATERIAL Ge n=4.0 (Hass 1967)
  CONSTANT 4 0
  RANGE 1.7 23
  SOURCE Hass & Ritter (1967), Fig. 5 p. 74: Ge labelled 4.0 (near 2 um); consistent with the uncoated Ge plate T = 47 % in Fig. 7
END

MATERIAL ZnS n=2.29 (Holloway 1969)
  CONSTANT 2.29 0
  RANGE 1 3.5
  SOURCE Holloway & Lissberger 1969, Table I, Table II footnote, Conclusions: zinc sulfide mu_H = mu_M = 2.29
END

MATERIAL cryolite n=1.423 (Holloway 1969)
  CONSTANT 1.423 0
  RANGE 1 3.5
  SOURCE Holloway & Lissberger 1969, Table I, Table II footnote, Conclusions: cryolite mu_L = 1.423
END

MATERIAL Ag 0.67+13.9i at 2 um (Holloway 1969)
  CONSTANT 0.67 13.9
  SOURCE Holloway & Lissberger 1969, Table I (lambda0 = 2.000 u, n = 0.67, k = 13.9), Table II footnote N_Ag = 0.67 + 13.9i, Conclusions p. 659
END

MATERIAL glass n=1.5 (Holloway 1969)
  CONSTANT 1.5 0
  RANGE 0.35 3.5
  SOURCE Holloway & Lissberger 1969, Fig. 3 caption and Table II footnote: mu_g = 1.5
END

MATERIAL H n=2.748 (Holloway 1969)
  CONSTANT 2.748 0
  RANGE 1 3.5
  SOURCE Holloway & Lissberger 1969, Fig. 3(b) caption: mu_H = 2.748
END

MATERIAL L n=1.32 (Holloway 1969)
  CONSTANT 1.32 0
  RANGE 1 3.5
  SOURCE Holloway & Lissberger 1969, Fig. 3(b) caption: mu_L = 1.32
END

MATERIAL L n=2.29 (Holloway 1969)
  CONSTANT 2.29 0
  RANGE 1 3.5
  SOURCE Holloway & Lissberger 1969, Fig. 3(c) caption: mu_L = 2.29
END

MATERIAL H n=4.1 (Holloway 1969)
  CONSTANT 4.1 0
  RANGE 1 3.5
  SOURCE Holloway & Lissberger 1969, Fig. 3(c) caption: mu_H = 4.1
END

MATERIAL L' n=2.426 (Holloway 1969)
  CONSTANT 2.426 0
  RANGE 1 3.5
  SOURCE Holloway & Lissberger 1969, Fig. 3(c) caption: mu_L' = 2.426
END

MATERIAL Ag 0.075+3.41i at 0.546 um (Holloway 1969)
  CONSTANT 0.075 3.41
  SOURCE Holloway & Lissberger 1969, Table I (lambda0 = 0.5460 u, n = 0.075, k = 3.41) and Fig. 3(a) caption N_Ag = 0.075 + 3.41i
END

MATERIAL H n=2.367 (Holloway 1969)
  CONSTANT 2.367 0
  RANGE 0.35 0.95
  SOURCE Holloway & Lissberger 1969, Fig. 3(a) caption: mu_H = 2.367
END

MATERIAL Film n=3.8+3.8i (Kats 2016)
  CONSTANT 3.8 3.8
  SOURCE Kats & Capasso, Laser Photonics Rev. 2016, Sec. 3 p. 3: 'for n1 = n3 = 1, lambda0 = 900 nm, h = 10 nm ... A = 0.5 ... Re[n2] = Im[n2] = 3.8'
END

MATERIAL Film n=5+4i (Kats 2016)
  CONSTANT 5 4
  SOURCE Kats & Capasso 2016, Sec. 3 p. 3: 'A = 0.48 for n2 = 5 + 4i'
END

MATERIAL a-Ge n=4.3+2.1i at 530 nm (Kats 2016)
  CONSTANT 4.3 2.1
  SOURCE Kats & Capasso 2016, Sec. 6 p. 5: 'at lambda0 = 530 nm ... the amorphous Ge refractive index is ~ 4.3 + 2.1i'
END

MATERIAL Au (Johnson & Christy 1972)
  TABLE
    0.1879  1.28  1.188
    0.1916  1.32  1.203
    0.1953  1.34  1.226
    0.1993  1.33  1.251
    0.2033  1.33  1.277
    0.2073  1.3  1.304
    0.2119  1.3  1.35
    0.2164  1.3  1.387
    0.2214  1.3  1.427
    0.2262  1.31  1.46
    0.2313  1.3  1.497
    0.2371  1.32  1.536
    0.2426  1.32  1.577
    0.249  1.33  1.631
    0.2551  1.33  1.688
    0.2616  1.35  1.749
    0.2689  1.38  1.803
    0.2761  1.43  1.847
    0.2844  1.47  1.869
    0.2924  1.49  1.878
    0.3009  1.53  1.889
    0.3107  1.53  1.893
    0.3204  1.54  1.898
    0.3315  1.48  1.883
    0.3425  1.48  1.871
    0.3542  1.5  1.866
    0.3679  1.48  1.895
    0.3815  1.46  1.933
    0.3974  1.47  1.952
    0.4133  1.46  1.958
    0.4305  1.45  1.948
    0.4509  1.38  1.914
    0.4714  1.31  1.849
    0.4959  1.04  1.833
    0.5209  0.62  2.081
    0.5486  0.43  2.455
    0.5821  0.29  2.863
    0.6168  0.21  3.272
    0.6595  0.14  3.697
    0.7045  0.13  4.103
    0.756  0.14  4.542
    0.8211  0.16  5.083
    0.892  0.17  5.663
    0.984  0.22  6.35
    1.088  0.27  7.15
    1.216  0.35  8.145
    1.393  0.43  9.519
    1.61  0.56  11.21
    1.937  0.92  13.78
  SOURCE P. B. Johnson and R. W. Christy, Phys. Rev. B 6, 4370 (1972), via refractiveindex.info
END

MATERIAL a-Si (Pierce & Spicer 1972)
  TABLE
    0.1033  0.327  0.726
    0.1078  0.363  0.847
    0.1127  0.392  0.946
    0.1181  0.423  1.04
    0.124  0.459  1.14
    0.1305  0.497  1.24
    0.1378  0.543  1.35
    0.1459  0.597  1.47
    0.155  0.66  1.6
    0.1653  0.735  1.74
    0.1771  0.832  1.89
    0.1907  0.951  2.07
    0.2066  1.11  2.28
    0.2254  1.35  2.51
    0.248  1.69  2.76
    0.2583  1.86  2.85
    0.2695  2.07  2.93
    0.2818  2.3  2.99
    0.2952  2.56  3.04
    0.31  2.87  3.06
    0.3263  3.21  3
    0.3444  3.55  2.88
    0.3543  3.73  2.79
    0.3647  3.9  2.66
    0.3875  4.17  2.38
    0.4133  4.38  2.02
    0.4428  4.47  1.64
    0.4769  4.49  1.28
    0.496  4.47  1.12
    0.5166  4.46  0.969
    0.5636  4.36  0.69
    0.6199  4.23  0.461
    0.6526  4.17  0.363
    0.6888  4.09  0.271
    0.7293  4.01  0.199
    0.7749  3.93  0.136
    0.8266  3.86  0.0812
    0.8856  3.77  0.0401
    0.9538  3.68  0
    1.033  3.61  0
    1.127  3.57  0
    1.24  3.54  0
    1.378  3.5  0
    1.55  3.48  0
    1.771  3.45  0
    2.066  3.44  0
  SOURCE D. T. Pierce and W. E. Spicer, Phys. Rev. B 5, 3017 (1972), values from Palik (1985), via refractiveindex.info
END

MATERIAL Ag (Yang 2015)
  TABLE
    0.27  1.364  1.318
    0.28  1.477  1.24
    0.29  1.531  1.168
    0.3  1.609  0.9126
    0.31  1.373  0.5192
    0.32  0.8191  0.3334
    0.33  0.2207  0.6779
    0.34  0.1109  1.084
    0.35  0.08443  1.341
    0.36  0.07339  1.536
    0.3699  0.06727  1.699
    0.3799  0.06325  1.841
    0.3899  0.06035  1.971
    0.3999  0.05817  2.09
    0.4099  0.05647  2.203
    0.4199  0.05515  2.31
    0.4299  0.05411  2.413
    0.4399  0.05332  2.513
    0.4499  0.05271  2.609
    0.4599  0.05227  2.703
    0.4699  0.05198  2.795
    0.4799  0.05181  2.886
    0.4899  0.05175  2.974
    0.4999  0.0518  3.062
    0.5099  0.05193  3.148
    0.5199  0.05215  3.233
    0.5299  0.05245  3.318
    0.5399  0.05282  3.401
    0.5499  0.05326  3.484
    0.5599  0.05376  3.566
    0.5699  0.05431  3.648
    0.5799  0.05493  3.728
    0.5899  0.0556  3.809
    0.5999  0.05632  3.889
    0.6099  0.05709  3.968
    0.6199  0.0579  4.048
    0.6299  0.05876  4.126
    0.6399  0.05966  4.205
    0.6499  0.06061  4.283
    0.6599  0.06159  4.361
    0.6699  0.06262  4.438
    0.6799  0.06368  4.516
    0.6899  0.06478  4.593
    0.6999  0.06591  4.669
    0.7099  0.06708  4.746
    0.7199  0.06829  4.823
    0.7299  0.06953  4.899
    0.7399  0.0708  4.975
    0.7499  0.0721  5.051
    0.7599  0.07344  5.126
    0.7699  0.0748  5.202
    0.7799  0.0762  5.278
    0.7899  0.07762  5.353
    0.7999  0.07908  5.428
    0.8099  0.08057  5.503
    0.8199  0.08208  5.578
    0.8299  0.08362  5.653
    0.8399  0.08519  5.728
    0.8499  0.08679  5.802
    0.8599  0.08841  5.877
    0.8699  0.09007  5.951
    0.8799  0.09174  6.026
    0.8899  0.09345  6.1
    0.8999  0.09518  6.174
    0.9099  0.09694  6.248
    0.9199  0.09872  6.322
    0.9299  0.1005  6.396
    0.9399  0.1024  6.47
    0.9499  0.1042  6.544
    0.9599  0.1061  6.618
    0.9698  0.108  6.691
    0.9799  0.11  6.765
    0.9899  0.1119  6.838
    0.9999  0.1139  6.912
    1.01  0.1159  6.985
    1.02  0.1179  7.059
    1.03  0.12  7.132
    1.04  0.1221  7.206
    1.05  0.1242  7.279
    1.06  0.1263  7.352
    1.07  0.1285  7.425
    1.08  0.1306  7.498
    1.09  0.1328  7.571
    1.1  0.1351  7.645
    1.11  0.1373  7.718
    1.12  0.1396  7.791
    1.13  0.1419  7.863
    1.14  0.1442  7.936
    1.15  0.1465  8.009
    1.16  0.1489  8.082
    1.17  0.1513  8.155
    1.18  0.1537  8.228
    1.19  0.1561  8.3
    1.2  0.1585  8.373
    1.21  0.161  8.446
    1.22  0.1635  8.518
    1.23  0.166  8.591
    1.24  0.1686  8.664
    1.25  0.1711  8.736
    1.26  0.1737  8.809
    1.268  0.1759  8.869
    1.27  0.1763  8.881
    1.278  0.1785  8.942
    1.28  0.179  8.954
    1.288  0.1812  9.015
    1.29  0.1816  9.026
    1.299  0.184  9.09
    1.3  0.1843  9.099
    1.309  0.1868  9.166
    1.31  0.187  9.171
    1.32  0.1897  9.243
    1.328  0.1919  9.302
    1.33  0.1924  9.316
    1.339  0.1949  9.381
    1.34  0.1952  9.388
    1.347  0.1973  9.442
    1.35  0.198  9.46
    1.359  0.2004  9.524
    1.367  0.2029  9.586
    1.379  0.2062  9.67
    1.388  0.2087  9.734
    1.4  0.2122  9.82
    1.409  0.2148  9.886
    1.418  0.2176  9.953
    1.427  0.2203  10.02
    1.43  0.221  10.04
    1.437  0.2231  10.09
    1.44  0.224  10.11
    1.45  0.227  10.18
    1.46  0.23  10.25
    1.469  0.233  10.32
    1.47  0.2331  10.33
    1.48  0.2361  10.4
    1.49  0.2392  10.47
    1.497  0.2414  10.52
    1.5  0.2424  10.54
    1.507  0.2446  10.6
    1.51  0.2455  10.62
    1.518  0.248  10.67
    1.52  0.2487  10.69
    1.528  0.2514  10.75
    1.53  0.2518  10.76
    1.539  0.2549  10.83
    1.54  0.255  10.83
    1.547  0.2572  10.88
    1.55  0.2582  10.9
    1.558  0.2608  10.96
    1.56  0.2615  10.98
    1.569  0.2645  11.04
    1.57  0.2647  11.05
    1.577  0.267  11.1
    1.58  0.268  11.12
    1.588  0.2708  11.18
    1.59  0.2713  11.19
    1.596  0.2734  11.24
    1.6  0.2747  11.26
    1.608  0.2774  11.32
    1.61  0.278  11.34
    1.616  0.2801  11.38
    1.62  0.2814  11.41
    1.628  0.2842  11.47
    1.63  0.2848  11.48
    1.636  0.287  11.53
    1.64  0.2882  11.55
    1.649  0.2913  11.62
    1.65  0.2916  11.62
    1.657  0.2942  11.68
    1.66  0.2951  11.69
    1.666  0.2972  11.74
    1.67  0.2985  11.77
    1.679  0.3017  11.83
    1.68  0.302  11.84
    1.688  0.3048  11.89
    1.69  0.3056  11.91
    1.696  0.3079  11.96
    1.7  0.3091  11.98
    1.705  0.3111  12.02
    1.71  0.3127  12.05
    1.719  0.3159  12.12
    1.72  0.3162  12.13
    1.728  0.3192  12.18
    1.73  0.3198  12.2
    1.737  0.3226  12.25
    1.74  0.3235  12.27
    1.747  0.326  12.32
    1.75  0.3271  12.34
    1.756  0.3295  12.39
    1.76  0.3308  12.41
    1.766  0.333  12.46
    1.77  0.3345  12.48
    1.775  0.3366  12.52
    1.78  0.3382  12.56
    1.785  0.3402  12.59
    1.79  0.3419  12.63
    1.795  0.3439  12.67
    1.8  0.3457  12.7
    1.805  0.3477  12.74
    1.81  0.3494  12.77
    1.815  0.3515  12.81
    1.82  0.3532  12.84
    1.825  0.3554  12.88
    1.83  0.357  12.91
    1.836  0.3593  12.96
    1.84  0.3609  12.99
    1.846  0.3634  13.03
    1.85  0.3647  13.06
    1.857  0.3675  13.11
    1.86  0.3686  13.13
    1.868  0.3716  13.18
    1.87  0.3725  13.2
