Repository: jaruiz6363/ThinFilmDesigner

# ThinFilmDesigner

A thin-film optical coating design program for Windows, macOS on Apple Silicon (native, M1 and
later) and Linux. Design antireflection coatings, bandpass, edge and notch filters, mirrors,
polarisers and beam splitters: build a merit function, optimise with damped least squares, global
search, needle optimisation and gradual evolution, and read the spectrum. One shared API drives three programs:

- **the GUI**, `thinfilm-gui`;
- **the command line**, `thinfilm`, for scripts;
- **an MCP server**, `thinfilm-mcp`, so an AI assistant can design coatings with the program.

It ships with 370 designs rebuilt from 58 published papers, and reproduces the published

File: materials/thinfilm-materials.txt (part 1 of 4)
# ThinFilm material database. Wavelengths in micrometres throughout.
# Choosing a material copies it into the design; editing this file never
# changes a design already made from it.
#
# The coefficients are ARCoatingDesigner's (catalogs/Coatings/StandardCoatings.coat).
# The three Sellmeier sets match published fits, and their RANGE is the range of
# the data each fit was made to; please check these against the papers before
# relying on them. The four Cauchy sets record no origin and no range in that
# file, so they are given none here: a RANGE that was guessed would be worse
# than none, because it would be believed.
#
# Nb2O5 is a measured TABLE (lambda um, n, k), copied from the refractiveindex.info
# database (public domain, CC0), file data/main/Nb2O5/nk/Lemarchand.yml: a 500 nm
# magnetron-sputtered film on BK7. Its k is the film's own UV absorption.
#
# No constant-index material ships (the user's rule, 2026-10-02). Air, n = 1,
# is built in and is not listed here.
#
# Ag Al Au Cr Cu CuO CdTe CdSe GaAs Ge InAs InP LiNbO3 MgF2 (o)/(e) MgO Mo Pd
# Pt Si3N4 SiO TiN Y2O3 are measured TABLEs from Palik, Handbook of Optical
# Constants of Solids, as the user supplied them (2026-10-23). Palik joins data
# sets from several authors, so:
#  - where two overlap at one wavelength the first is kept, and where a second
#    set interleaves the first (a zig-zag) its rows are left out;
#  - where n and k are given at different wavelengths (CuO, CdTe, CdSe, GaAs,
#    Ge, InAs, InP, MgO, Si3N4, SiO, Y2O3) each row's missing value is
#    interpolated - n linearly, k in log(k) - and k is 0 across a stretch
#    where Palik gives none (the material is transparent there);
#  - a few rows' wavelengths are corrected where two of Palik's three columns
#    (eV, 1/cm, um) agree and the third does not. Mo's 1815 eV row has the
#    same typo in eV and 1/cm, and takes its um.
# InP stops at 0.975 um, InAs at 34.5 um and Si3N4 at 0.8266 um: beyond, the
# data has a gap (InP), two sets that cannot be told apart (InAs), or ends
# (Si3N4). CdSe, LiNbO3 and MgF2 are uniaxial: (o) is the ordinary index, (e)
# the extraordinary. Y2O3 has two data sets side by side: the first is used,
# and the second fills its gaps (n at 0.625-0.952 um, k in the near UV and at
# 2.9 and 3.9 um). LiNbO3 from 0.40 to 4.0 um gives n(o) and n(e) side by side
# with k 0, in two interleaved sets; the first is used, the second beyond it.
# MgF2 (o) and (e) are Palik's, beside the Sellmeier MgF2 above: below
# 0.0459 um from his first UV set, from there on from the set that runs on
# into the transparent range.

MATERIAL MgF2
  SELLMEIER 0.48755108 0.001882178 0.39875031 0.008951888 2.3120353 566.13559
  RANGE 0.2 7.0
  SOURCE ARCoatingDesigner; matches Dodge 1984, MgF2 ordinary ray
END

MATERIAL SiO2
  SELLMEIER 0.6961663 0.0046791 0.4079426 0.0135121 0.8974794 97.934
  RANGE 0.21 3.71
  SOURCE ARCoatingDesigner; matches Malitson 1965, fused silica
END

MATERIAL Al2O3
  SELLMEIER 1.4313493 0.0052799 0.65054713 0.0142383 5.3414021 325.01783
  RANGE 0.2 5.5
  SOURCE ARCoatingDesigner; matches Malitson and Dodge 1972, sapphire ordinary ray
END

MATERIAL TiO2
  CAUCHY 2.2 0.03 0.003
  SOURCE ARCoatingDesigner; origin and valid range not recorded there
END

MATERIAL Ta2O5
  CAUCHY 1.97 0.022 0.002
  SOURCE ARCoatingDesigner; origin and valid range not recorded there
END

MATERIAL ZrO2
  CAUCHY 1.92 0.022 0.002
  SOURCE ARCoatingDesigner; origin and valid range not recorded there
END

MATERIAL HfO2
  CAUCHY 1.84 0.018 0.002
  SOURCE ARCoatingDesigner; origin and valid range not recorded there
END

MATERIAL Nb2O5
  TABLE
    0.250 3.049580 1.063965
    0.255 3.079132 0.990757
    0.260 3.102520 0.917045
    0.265 3.119809 0.843424
    0.270 3.131130 0.770466
    0.275 3.136674 0.698714
    0.280 3.136685 0.628673
    0.285 3.131452 0.560810
    0.290 3.121301 0.495546
    0.295 3.106589 0.433260
    0.300 3.087695 0.374286
    0.305 3.065014 0.318917
    0.310 3.038957 0.267408
    0.315 3.009942 0.219978
    0.320 2.978400 0.176816
    0.325 2.944769 0.138083
    0.330 2.909504 0.103919
    0.335 2.873078 0.074443
    0.340 2.836018 0.050857
    0.345 2.798877 0.034999
    0.350 2.762242 0.024358
    0.355 2.726899 0.017131
    0.360 2.693980 0.012164
    0.365 2.665907 0.008709
    0.370 2.642547 0.006284
    0.375 2.622007 0.004572
    0.380 2.603584 0.003352
    0.385 2.586864 0.002478
    0.390 2.571562 0.001845
    0.395 2.557471 0.001384
    0.400 2.544428 0.001046
    0.405 2.532304 0.000795
    0.410 2.520995 0.000609
    0.415 2.510414 0.000469
    0.420 2.500485 0.000364
    0.425 2.491147 0.000284
    0.430 2.482346 0.000223
    0.435 2.474034 0.000176
    0.440 2.466170 0.000140
    0.445 2.458718 0.000111
    0.450 2.451645 0.000089
    0.455 2.444923 0.000072
    0.460 2.438526 0.000058
    0.465 2.432430 0.000047
    0.470 2.426616 0.000039
    0.475 2.421063 0.000032
    0.480 2.415755 0.000026
    0.485 2.410676 0.000022
    0.490 2.405812 0.000018
    0.495 2.401150 0.000015
    0.500 2.396677 0.000013
    0.505 2.392383 0.000010
    0.510 2.388258 0.000009
    0.515 2.384291 0.000007
    0.520 2.380475 0.000006
    0.525 2.376801 0.000005
    0.530 2.373261 0.000005
    0.535 2.369849 0.000004
    0.540 2.366559 0.000003
    0.545 2.363383 0.000003
    0.550 2.360317 0.000003
    0.555 2.357355 0.000002
    0.560 2.354492 0.000002
    0.565 2.351724 0.000002
    0.570 2.349046 0.000001
    0.575 2.346454 0.000001
    0.580 2.343944 0.000001
    0.585 2.341513 0.000001
    0.590 2.339157 0.000001
    0.595 2.336873 0.000001
    0.600 2.334657 0.000001
    0.605 2.332508 0.000001
    0.610 2.330422 0.000001
    0.615 2.328396 0
    0.620 2.326429 0
    0.625 2.324518 0
    0.630 2.322660 0
    0.635 2.320854 0
    0.640 2.319098 0
    0.645 2.317389 0
    0.650 2.315726 0
    0.655 2.314108 0
    0.660 2.312532 0
    0.665 2.310998 0
    0.670 2.309503 0
    0.675 2.308046 0
    0.680 2.306626 0
    0.685 2.305242 0
    0.690 2.303892 0
    0.695 2.302575 0
    0.700 2.301291 0
    0.705 2.300037 0
    0.710 2.298814 0
    0.715 2.297619 0
    0.720 2.296453 0
    0.725 2.295313 0
    0.730 2.294200 0
    0.735 2.293113 0
    0.740 2.292050 0
    0.745 2.291011 0
    0.750 2.289996 0
    0.755 2.289002 0
    0.760 2.288031 0
    0.765 2.287081 0
    0.770 2.286151 0
    0.775 2.285241 0
    0.780 2.284351 0
    0.785 2.283479 0
    0.790 2.282626 0
    0.795 2.281790 0
    0.800 2.280972 0
    0.805 2.280170 0
    0.810 2.279384 0
    0.815 2.278615 0
    0.820 2.277861 0
    0.825 2.277121 0
    0.830 2.276397 0
    0.835 2.275686 0
    0.840 2.274990 0
    0.845 2.274306 0
    0.850 2.273636 0
    0.855 2.272979 0
    0.860 2.272334 0
    0.865 2.271701 0
    0.870 2.271080 0
    0.875 2.270471 0
    0.880 2.269872 0
    0.885 2.269285 0
    0.890 2.268708 0
    0.895 2.268142 0
    0.900 2.267586 0
    0.905 2.267040 0
    0.910 2.266503 0
    0.915 2.265976 0
    0.920 2.265458 0
    0.925 2.264949 0
    0.930 2.264449 0
    0.935 2.263957 0
    0.940 2.263474 0
    0.945 2.262999 0
    0.950 2.262532 0
    0.955 2.262073 0
    0.960 2.261621 0
    0.965 2.261177 0
    0.970 2.260741 0
    0.975 2.260311 0
    0.980 2.259888 0
    0.985 2.259472 0
    0.990 2.259063 0
    0.995 2.258661 0
    1.000 2.258265 0
    1.005 2.257875 0
    1.010 2.257491 0
    1.015 2.257113 0
    1.020 2.256741 0
    1.025 2.256375 0
    1.030 2.256014 0
    1.035 2.255659 0
    1.040 2.255310 0
    1.045 2.254965 0
    1.050 2.254626 0
    1.055 2.254292 0
    1.060 2.253963 0
    1.065 2.253639 0
    1.070 2.253319 0
    1.075 2.253005 0
    1.080 2.252694 0
    1.085 2.252389 0
    1.090 2.252087 0
    1.095 2.251790 0
    1.100 2.251498 0
    1.105 2.251209 0
    1.110 2.250925 0
    1.115 2.250644 0
    1.120 2.250368 0
    1.125 2.250095 0
    1.130 2.249826 0
    1.135 2.249561 0
    1.140 2.249300 0
    1.145 2.249042 0
    1.150 2.248787 0
    1.155 2.248536 0
    1.160 2.248289 0
    1.165 2.248044 0
    1.170 2.247803 0
    1.175 2.247566 0
    1.180 2.247331 0
    1.185 2.247099 0
    1.190 2.246871 0
    1.195 2.246645 0
    1.200 2.246423 0
    1.205 2.246203 0
    1.210 2.245986 0
    1.215 2.245772 0
    1.220 2.245560 0
    1.225 2.245352 0
    1.230 2.245146 0
    1.235 2.244942 0
    1.240 2.244741 0
    1.245 2.244543 0
    1.250 2.244347 0
    1.255 2.244153 0
    1.260 2.243962 0
    1.265 2.243773 0
    1.270 2.243587 0
    1.275 2.243403 0
    1.280 2.243221 0
    1.285 2.243041 0
    1.290 2.242863 0
    1.295 2.242688 0
    1.300 2.242515 0
    1.305 2.242343 0
    1.310 2.242174 0
    1.315 2.242007 0
    1.320 2.241841 0
    1.325 2.241678 0
    1.330 2.241516 0
    1.335 2.241357 0
    1.340 2.241199 0
    1.345 2.241043 0
    1.350 2.240889 0
    1.355 2.240736 0
    1.360 2.240585 0
    1.365 2.240436 0
    1.370 2.240289 0
    1.375 2.240143 0
    1.380 2.239999 0
    1.385 2.239857 0
    1.390 2.239716 0
    1.395 2.239577 0
    1.400 2.239439 0
    1.405 2.239303 0
    1.410 2.239168 0
    1.415 2.239035 0
    1.420 2.238903 0
    1.425 2.238772 0
    1.430 2.238643 0
    1.435 2.238516 0
    1.440 2.238390 0
    1.445 2.238265 0
    1.450 2.238141 0
    1.455 2.238019 0
    1.460 2.237898 0
    1.465 2.237778 0
    1.470 2.237660 0
    1.475 2.237542 0
    1.480 2.237426 0
    1.485 2.237312 0
    1.490 2.237198 0
    1.495 2.237085 0
    1.500 2.236974 0
    1.505 2.236864 0
    1.510 2.236755 0
    1.515 2.236647 0
    1.520 2.236540 0
    1.525 2.236434 0
    1.530 2.236330 0
    1.535 2.236226 0
    1.540 2.236123 0
    1.545 2.236022 0
    1.550 2.235921 0
    1.555 2.235821 0
    1.560 2.235723 0
    1.565 2.235625 0
    1.570 2.235528 0
    1.575 2.235433 0
    1.580 2.235338 0
    1.585 2.235244 0
    1.590 2.235151 0
    1.595 2.235059 0
    1.600 2.234967 0
    1.605 2.234877 0
    1.610 2.234787 0
    1.615 2.234699 0
    1.620 2.234611 0
    1.625 2.234524 0
    1.630 2.234438 0
    1.635 2.234352 0
    1.640 2.234268 0
    1.645 2.234184 0
    1.650 2.234101 0
    1.655 2.234019 0
    1.660 2.233937 0
    1.665 2.233856 0
    1.670 2.233776 0
    1.675 2.233697 0
    1.680 2.233619 0
    1.685 2.233541 0
    1.690 2.233464 0
    1.695 2.233387 0
    1.700 2.233311 0
    1.705 2.233236 0
    1.710 2.233162 0
    1.715 2.233088 0
    1.720 2.233015 0
    1.725 2.232943 0
    1.730 2.232871 0
    1.735 2.232800 0
    1.740 2.232729 0
    1.745 2.232659 0
    1.750 2.232590 0
    1.755 2.232521 0
    1.760 2.232453 0
    1.765 2.232385 0
    1.770 2.232318 0
    1.775 2.232252 0
    1.780 2.232186 0
    1.785 2.232121 0
    1.790 2.232056 0
    1.795 2.231992 0
    1.800 2.231929 0
    1.805 2.231866 0
    1.810 2.231803 0
    1.815 2.231741 0
    1.820 2.231680 0
    1.825 2.231619 0
    1.830 2.231558 0
    1.835 2.231498 0
    1.840 2.231439 0
    1.845 2.231380 0
    1.850 2.231321 0
    1.855 2.231263 0
    1.860 2.231206 0
    1.865 2.231149 0
    1.870 2.231092 0
    1.875 2.231036 0
    1.880 2.230980 0
    1.885 2.230925 0
    1.890 2.230870 0
    1.895 2.230816 0
    1.900 2.230762 0
    1.905 2.230708 0
    1.910 2.230655 0
    1.915 2.230603 0
    1.920 2.230550 0
    1.925 2.230499 0
    1.930 2.230447 0
    1.935 2.230396 0
    1.940 2.230346 0
    1.945 2.230295 0
    1.950 2.230246 0
    1.955 2.230196 0
    1.960 2.230147 0
    1.965 2.230099 0
    1.970 2.230050 0
    1.975 2.230002 0
    1.980 2.229955 0
    1.985 2.229908 0
    1.990 2.229861 0
    1.995 2.229814 0
    2.000 2.229768 0
    2.005 2.229723 0
    2.010 2.229677 0
    2.015 2.229632 0
    2.020 2.229587 0
    2.025 2.229543 0
    2.030 2.229499 0
    2.035 2.229455 0
    2.040 2.229412 0
    2.045 2.229369 0
    2.050 2.229326 0
    2.055 2.229283 0
    2.060 2.229241 0
    2.065 2.229199 0
    2.070 2.229158 0
    2.075 2.229117 0
    2.080 2.229076 0
    2.085 2.229035 0
    2.090 2.228995 0
    2.095 2.228955 0
    2.100 2.228915 0
    2.105 2.228876 0
    2.110 2.228836 0
    2.115 2.228798 0
    2.120 2.228759 0
    2.125 2.228721 0
    2.130 2.228683 0
    2.135 2.228645 0
    2.140 2.228607 0
    2.145 2.228570 0
    2.150 2.228533 0
    2.155 2.228496 0
    2.160 2.228460 0
    2.165 2.228424 0
    2.170 2.228388 0
    2.175 2.228352 0
    2.180 2.228316 0
    2.185 2.228281 0
    2.190 2.228246 0
    2.195 2.228211 0
    2.200 2.228177 0
    2.205 2.228143 0
    2.210 2.228109 0
    2.215 2.228075 0
    2.220 2.228041 0
    2.225 2.228008 0
    2.230 2.227975 0
    2.235 2.227942 0
    2.240 2.227909 0
    2.245 2.227877 0
    2.250 2.227845 0
    2.255 2.227813 0
    2.260 2.227781 0
    2.265 2.227749 0
    2.270 2.227718 0
    2.275 2.227687 0
    2.280 2.227656 0
    2.285 2.227625 0
    2.290 2.227595 0
    2.295 2.227564 0
    2.300 2.227534 0
    2.305 2.227504 0
    2.310 2.227474 0
    2.315 2.227445 0
    2.320 2.227415 0
    2.325 2.227386 0
    2.330 2.227357 0
    2.335 2.227328 0
    2.340 2.227300 0
    2.345 2.227271 0
    2.350 2.227243 0
    2.355 2.227215 0
    2.360 2.227187 0
    2.365 2.227160 0
    2.370 2.227132 0
    2.375 2.227105 0
    2.380 2.227078 0
    2.385 2.227051 0
    2.390 2.227024 0
    2.395 2.226997 0
    2.400 2.226971 0
    2.405 2.226944 0
    2.410 2.226918 0
    2.415 2.226892 0
    2.420 2.226866 0
    2.425 2.226841 0
    2.430 2.226815 0
    2.435 2.226790 0
    2.440 2.226765 0
    2.445 2.226740 0
    2.450 2.226715 0
    2.455 2.226690 0
    2.460 2.226665 0
    2.465 2.226641 0
    2.470 2.226617 0
    2.475 2.226593 0
    2.480 2.226569 0
    2.485 2.226545 0
    2.490 2.226521 0
    2.495 2.226497 0
    2.500 2.226474 0
  SOURCE Lemarchand 2013, via refractiveindex.info; method: Gao, Lemarchand and Lequime, Opt. Express 20, 15734 (2012); sputtered film on BK7
END

MATERIAL Ag
  TABLE
    0.0001240 0.9990 1.29E-6
    0.0001550 1.000 2.92E-6
    0.0002066 1.002 8.36E-6
    0.0002480 1.001 1.52E-5
    0.0002755 1.001 2.21E-5
    0.0003099 1.003 3.57E-5
    0.0003444 1.003 3.24E-5
    0.0003542 1.003 1.72E-5
    0.0004133 1.001 1.43E-5
    0.0004959 1.001 2.40E-5
    0.0006199 1.001 4.72E-5
    0.0008265 0.999 1.21E-4
    0.001240 0.998 5.23E-4
    0.001550 0.997 1.08E-3
    0.001675 0.998 1.42E-3
    0.002066 0.997 2.69E-3
    0.002480 0.997 4.57E-3
    0.003099 0.998 8.82E-3
    0.003351 1.007 8.23E-3
    0.003542 1.001 1.68E-3
    0.004133 0.996 2.32E-3
    0.004428 0.994 2.70E-3
    0.004768 0.992 3.11E-3
    0.005166 0.989 3.50E-3
    0.005635 0.987 3.45E-3
    0.006199 0.982 3.77E-3
    0.006888 0.978 4.31E-3
    0.007293 0.973 4.42E-3
    0.007749 0.968 4.38E-3
    0.008265 0.963 4.07E-3
    0.008856 0.955 3.54E-3
    0.009537 0.943 3.66E-3
    0.01033 0.926 6.22E-3
    0.01127 0.902 1.72E-2
    0.01181 0.890 2.61E-2
    0.01240 0.876 3.82E-2
    0.01305 0.861 5.65E-2
    0.01378 0.849 8.24E-2
    0.01459 0.846 0.111
    0.01550 0.848 0.139
    0.01589 0.851 0.149
    0.01631 0.853 0.158
    0.01675 0.853 0.166
    0.01722 0.851 0.181
    0.01771 0.859 0.197
    0.01823 0.871 0.208
    0.01878 0.883 0.211
    0.01937 0.885 0.210
    0.02000 0.881 0.211
    0.02066 0.873 0.221
    0.02138 0.868 0.237
    0.02214 0.871 0.259
    0.02296 0.885 0.274
    0.02339 0.890 0.275
    0.02384 0.889 0.276
    0.02431 0.886 0.281
    0.02480 0.884 0.290
    0.02530 0.885 0.300
    0.02583 0.888 0.309
    0.02638 0.893 0.317
    0.02695 0.896 0.323
    0.02818 0.899 0.334
    0.02952 0.897 0.349
    0.03099 0.896 0.368
    0.03179 0.895 0.378
    0.03263 0.892 0.388
    0.03351 0.885 0.400
    0.03444 0.876 0.418
    0.03542 0.865 0.454
    0.03646 0.879 0.489
    0.03757 0.899 0.514
    0.03874 0.921 0.528
    0.03999 0.932 0.534
    0.04132 0.931 0.541
    0.04275 0.919 0.557
    0.04350 0.911 0.572
    0.04428 0.902 0.590
    0.04508 0.851 0.616
    0.04592 0.886 0.650
    0.04679 0.886 0.421
    0.04769 0.887 0.444
    0.04862 0.891 0.468
    0.05061 0.906 0.522
    0.05276 0.943 0.584
    0.05391 0.980 0.614
    0.05510 1.029 0.624
    0.05636 1.075 0.615
    0.05767 1.104 0.584
    0.05904 1.109 0.561
    0.06048 1.105 0.549
    0.06199 1.098 0.548
    0.06526 1.096 0.565
    0.06888 1.101 0.593
    0.07293 1.121 0.635
    0.07749 1.167 0.676
    0.07999 1.202 0.691
    0.08266 1.243 0.693
    0.08551 1.281 0.679
    0.08856 1.308 0.656
    0.09184 1.322 0.628
    0.09537 1.322 0.603
    0.09919 1.315 0.588
    0.1025 1.308 0.581
    0.1051 1.304 0.578
    0.1078 1.300 0.573
    0.1107 1.293 0.566
    0.1137 1.280 0.560
    0.1170 1.265 0.560
    0.1204 1.252 0.564
    0.1240 1.241 0.568
    0.1278 1.229 0.566
    0.1348 1.182 0.550
    0.1378 1.149 0.552
    0.1409 1.112 0.563
    0.1442 1.073 0.581
    0.1476 1.032 0.610
    0.1512 0.993 0.653
    0.1550 0.962 0.706
    0.1590 0.940 0.770
    0.1631 0.935 0.832
    0.1675 0.936 0.892
    0.1722 0.942 0.951
    0.1771 0.953 1.01
    0.1823 0.969 1.07
    0.1879 0.995 1.13
    0.1937 1.028 1.18
    0.1968 1.048 1.21
    0.2000 1.072 1.24
    0.2033 1.098 1.26
    0.2066 1.125 1.27
    0.2138 1.173 1.29
    0.2214 1.208 1.30
    0.2296 1.238 1.31
    0.2384 1.265 1.33
    0.2480 1.298 1.35
    0.2530 1.320 1.35
    0.2583 1.343 1.35
    0.2638 1.372 1.35
    0.2695 1.404 1.33
    0.2755 1.441 1.31
    0.2818 1.476 1.26
    0.2883 1.502 1.19
    0.2952 1.519 1.08
    0.2988 1.522 0.992
    0.3024 1.496 0.882
    0.3061 1.432 0.766
    0.3100 1.323 0.647
    0.3115 1.246 0.586
    0.3139 1.149 0.540
    0.3155 1.044 0.514
    0.3179 0.932 0.504
    0.3195 0.815 0.526
    0.3220 0.708 0.565
    0.3237 0.616 0.609
    0.3263 0.526 0.663
    0.3306 0.371 0.813
    0.3324 0.321 0.902
    0.3351 0.294 0.986
    0.3397 0.259 1.12
    0.3444 0.238 1.24
    0.3542 0.209 1.44
    0.3647 0.186 1.61
    0.3757 0.200 1.67
    0.3875 0.192 1.81
    0.4000 0.173 1.95
    0.4133 0.173 2.11
    0.4275 0.160 2.26
    0.4428 0.157 2.40
    0.4592 0.144 2.56
    0.4769 0.132 2.72
    0.4959 0.130 2.88
    0.5166 0.130 3.07
    0.5391 0.129 3.25
    0.5636 0.120 3.45
    0.5904 0.121 3.66
    0.6199 0.131 3.88
    0.6526 0.140 4.15
    0.6888 0.140 4.44
    0.7293 0.148 4.74
    0.7749 0.143 5.09
    0.8266 0.145 5.50
    0.8856 0.163 5.95
    0.9537 0.198 6.43
    1.033 0.226 6.99
    1.127 0.251 7.67
    1.240 0.329 8.49
    1.265 0.375 7.78
    1.291 0.383 7.92
    1.319 0.392 8.06
    1.348 0.401 8.21
    1.378 0.411 8.37
    1.409 0.421 8.37
    1.442 0.431 8.70
    1.476 0.442 8.88
    1.512 0.455 9.08
    1.550 0.469 9.32
    1.590 0.485 9.57
    1.631 0.501 9.84
    1.675 0.519 10.1
    1.722 0.537 10.4
    1.771 0.557 10.7
    1.823 0.578 11.1
    1.879 0.600 11.4
    1.937 0.624 11.8
    2.000 0.650 12.2
    2.066 0.668 12.6
    2.138 0.729 13.0
    2.214 0.774 13.5
    2.296 0.823 14.0
    2.384 0.878 14.5
    2.480 0.939 15.1
    2.583 1.007 15.7
    2.695 1.083 16.4
    2.818 1.168 17.1
    2.952 1.265 17.9
    3.100 1.387 18.8
    3.263 1.536 19.8
    3.444 1.710 20.9
    3.647 1.915 22.1
    3.875 2.160 23.5
    4.133 2.446 25.1
    4.428 2.786 26.9
    4.769 3.202 29.0
    5.166 3.732 31.3
    5.636 4.425 34.0
    6.199 5.355 37.0
    6.526 5.960 38.6
    6.888 6.670 40.4
    7.293 7.461 42.5
    7.749 8.376 44.8
    8.266 9.441 47.1
    8.856 10.69 49.4
    9.537 12.21 52.2
    9.919 13.11 53.7
  SOURCE Palik, Handbook of Optical Constants of Solids (Academic Press), Ag
END

MATERIAL Al
  TABLE
    0.01653 1.01 2.40E-2
    0.01676 1.01 2.42E-2
    0.01698 1.02 1.91E-2
    0.01722 1.02 3.46E-3
    0.01746 1.01 3.46E-3
    0.01771 1.01 3.52E-3
    0.01908 0.995 4.17E-3
    0.02066 0.987 4.41E-3
    0.02254 0.979 5.08E-3
    0.02480 0.969 5.87E-3
    0.02755 0.957 6.82E-3
    0.03100 0.940 8.16E-3
    0.03263 0.931 8.71E-3
    0.03444 0.921 9.32E-3
    0.03647 0.909 1.02E-2
    0.03757 0.902 1.07E-2
    0.03875 0.894 1.11E-2
    0.04000 0.885 1.16E-2
    0.04133 0.876 1.25E-2
    0.04275 0.865 1.35E-2
    0.04428 0.854 1.45E-2
    0.04592 0.841 1.55E-2
    0.04769 0.826 1.65E-2
    0.04959 0.809 1.77E-2
    0.05166 0.789 1.90E-2
    0.05391 0.766 2.05E-2
    0.05636 0.740 2.22E-2
    0.05904 0.707 2.42E-2
    0.06199 0.668 2.68E-2
    0.06358 0.646 2.84E-2
    0.06526 0.620 3.02E-2
    0.06702 0.591 3.24E-2
    0.06888 0.558 3.48E-2
    0.07085 0.520 3.81E-2
    0.07293 0.474 4.23E-2
    0.07514 0.419 4.87E-2
    0.07749 0.351 5.95E-2
    0.07999 0.258 7.77E-2
    0.08266 0.125 0.153
    0.08551 0.0616 0.301
    0.08856 0.0481 0.416
    0.09184 0.0409 0.517
    0.09537 0.0376 0.609
    0.09919 0.0344 0.700
    0.1033 0.0328 0.791
    0.1078 0.0331 0.883
    0.1127 0.0356 0.978
    0.1181 0.0396 1.08
    0.1240 0.0442 1.18
    0.1305 0.0495 1.29
    0.1378 0.0557 1.40
    0.1417 0.0592 1.46
    0.1459 0.0630 1.53
    0.1503 0.0671 1.59
    0.1550 0.0716 1.66
    0.1600 0.0765 1.74
    0.1710 0.0880 1.90
    0.1771 0.0946 1.98
    0.1837 0.102 2.07
    0.1984 0.119 2.28
    0.2066 0.130 2.39
    0.2156 0.141 2.51
    0.2254 0.155 2.64
    0.2362 0.172 2.79
    0.2480 0.190 2.94
    0.2610 0.209 3.11
    0.2755 0.233 3.30
    0.2917 0.261 3.51
    0.300 0.276 3.61
    0.3100 0.294 3.74
    0.3179 0.310 3.84
    0.3263 0.326 3.95
    0.3351 0.344 4.06
    0.3444 0.364 4.17
    0.350 0.375 4.24
    0.3542 0.385 4.30
    0.3647 0.407 4.43
    0.3757 0.432 4.56
    0.3875 0.460 4.71
    0.400 0.490 4.86
    0.4133 0.523 5.02
    0.4275 0.558 5.20
    0.4428 0.598 5.38
    0.450 0.618 5.47
    0.4592 0.644 5.58
    0.4769 0.695 5.80
    0.4959 0.755 6.03
    0.500 0.769 6.08
    0.5061 0.789 6.15
    0.5166 0.826 6.28
    0.5276 0.867 6.42
    0.5391 0.912 6.55
    0.550 0.958 6.69
    0.5510 0.963 6.70
    0.5636 1.02 6.85
    0.5767 1.08 7.00
    0.5904 1.15 7.15
    0.600 1.20 7.26
    0.6048 1.22 7.31
    0.6199 1.30 7.48
    0.6358 1.39 7.65
    0.650 1.47 7.79
    0.6526 1.49 7.82
    0.6702 1.60 8.01
    0.6888 1.74 8.21
    0.700 1.83 8.31
    0.7085 1.91 8.39
    0.7293 2.14 8.57
    0.750 2.40 8.62
    0.7514 2.41 8.62
    0.7749 2.63 8.60
    0.7999 2.80 8.45
    0.825 2.75 8.31
    0.8266 2.74 8.31
    0.850 2.61 8.22
    0.8551 2.58 8.21
    0.875 2.38 8.18
    0.8856 2.24 8.21
    0.900 2.06 8.30
    0.9184 1.86 8.44
    0.925 1.77 8.49
    0.950 1.49 8.88
    0.9537 1.47 8.95
    0.9919 1.37 9.49
    1.000 1.35 9.58
    1.033 1.26 10.0
    1.078 1.21 10.6
    1.127 1.20 11.2
    1.181 1.21 11.8
    1.200 1.21 12.0
    1.240 1.21 12.5
    1.305 1.23 13.2
    1.378 1.26 14.0
    1.459 1.33 14.9
    1.500 1.38 15.4
    1.550 1.44 16.0
    1.653 1.59 17.1
    1.771 1.77 18.3
    1.907 1.99 19.8
    2.0 2.15 20.7
    2.065 2.27 21.4
    2.254 2.62 23.3
    2.480 3.07 25.6
    2.755 3.68 28.3
    3.0 4.24 30.6
    3.100 4.45 31.5
    3.306 4.88 33.4
    3.542 5.44 35.6
    3.815 6.00 38.1
    4.0 6.43 39.8
    4.133 6.76 41.0
    4.509 7.61 44.3
    4.959 8.59 48.2
    5.0 8.67 48.6
    5.510 9.85 53.2
    6.0 11.1 57.6
    6.199 11.7 59.4
    6.526 12.7 62.2
    6.888 13.7 65.2
    7.0 14.0 66.2
    7.293 14.9 68.8
    7.749 16.5 72.7
    8.0 17.5 74.9
    8.266 18.6 77.0
    8.856 20.9 81.5
    9.0 21.5 82.6
    9.537 23.5 86.5
    10.0 25.3 89.8
    10.33 26.6 92.2
    11.0 29.2 96.6
    11.27 30.2 98.4
    12.0 33.0 103
    12.40 34.5 106
    13.0 36.6 109
    13.05 36.8 110
    13.78 39.7 114
    14.0 40.5 116
    14.59 42.8 119
    15.50 46.0 124
    16.0 47.7 127
    16.53 49.7 129
    17.71 53.8 136
    18.0 54.7 137
    19.07 57.6 143
    20.0 60.7 147
    20.66 62.9 151
    22.0 66.9 157
    22.54 68.3 160
    24.0 72.2 168
    24.80 75.0 172
    26.0 79.1 178
    27.55 84.7 186
    28.0 86.3 189
    30.0 94.2 199
    31.00 98.6 204
    32.0 103 208
  SOURCE Palik, Handbook of Optical Constants of Solids (Academic Press), Al
END

MATERIAL Au
  TABLE
    0.000125 0.9999719 2.39E-6
    0.000135 0.9999665 3.13E-6
    0.000145 0.9999608 4.02E-6
    0.000150 0.9999578 4.52E-6
    0.000175 0.9999415 7.78E-6
    0.000200 0.9999227 1.25E-5
    0.000250 0.999879 2.75E-5
    0.000300 0.999831 5.25E-5
    0.000350 0.999794 9.07E-5
    0.000400 0.999769 1.20E-4
    0.000500 0.999706 2.36E-4
    0.000600 0.999637 9.88E-5
    0.000700 0.999395 1.68E-4
    0.000800 0.999156 2.67E-4
    0.000834 0.999085 3.10E-4
    0.000989 0.99885 4.40E-4
    0.001044 0.99871 5.33E-4
    0.001225 0.99820 9.40E-4
    0.001334 0.99788 1.23E-3
    0.001456 0.99759 1.57E-3
    0.001597 0.99734 1.86E-3
    0.001759 0.99708 2.34E-3
    0.001945 0.99665 2.68E-3
    0.002164 0.99652 2.85E-3
    0.002362 0.99624 3.76E-3
    0.002478 0.99600 5.60E-3
    0.002742 0.99592 6.10E-3
    0.003136 0.99525 6.15E-3
    0.004133 0.99100 8.95E-3
    0.004769 0.988 1.06E-2
    0.005636 0.986 1.18E-2
    0.006199 0.983 1.15E-2
    0.006888 0.979 1.07E-2
    0.008265 0.963 1.01E-2
    0.01033 0.929 1.78E-2
    0.01127 0.911 2.83E-2
    0.01181 0.900 3.53E-2
    0.01240 0.889 4.54E-2
    0.01409 0.889 5.54E-2
    0.01417 0.888 5.58E-2
    0.01425 0.887 5.76E-2
    0.01442 0.886 6.13E-2
    0.01459 0.887 6.48E-2
    0.01467 0.888 6.54E-2
    0.01476 0.888 6.33E-2
    0.01485 0.885 6.37E-2
    0.01494 0.884 6.53E-2
    0.01512 0.881 6.82E-2
    0.01550 0.878 7.52E-2
    0.01589 0.875 8.18E-2
    0.01631 0.873 8.71E-2
    0.01675 0.869 9.27E-2
    0.01722 0.862 9.97E-2
    0.01771 0.857 0.112
    0.01823 0.855 0.124
    0.01878 0.856 0.136
    0.01937 0.857 0.147
    0.02000 0.859 0.156
    0.02066 0.863 0.162
    0.02138 0.861 0.166
    0.02214 0.856 0.171
    0.02296 0.848 0.180
    0.02384 0.839 0.190
    0.02480 0.828 0.204
    0.02530 0.821 0.213
    0.02583 0.814 0.225
    0.02638 0.809 0.238
    0.02695 0.805 0.254
    0.02755 0.805 0.270
    0.02818 0.807 0.282
    0.02883 0.807 0.292
    0.02952 0.804 0.303
    0.03024 0.799 0.317
    0.03099 0.795 0.334
    0.03179 0.793 0.353
    0.03263 0.791 0.371
    0.03351 0.788 0.391
    0.03444 0.786 0.414
    0.03542 0.783 0.439
    0.03646 0.779 0.473
    0.03757 0.781 0.515
    0.03874 0.805 0.570
    0.03999 0.851 0.596
    0.04065 0.870 0.601
    0.04133 0.887 0.603
    0.04203 0.900 0.601
    0.04275 0.905 0.599
    0.04428 0.901 0.607
    0.04592 0.895 0.635
    0.0470 0.855 0.548
    0.0480 0.846 0.565
    0.0490 0.846 0.600
    0.0500 0.850 0.645
    0.0510 0.860 0.695
    0.0520 0.872 0.740
    0.0530 0.890 0.795
    0.0540 0.915 0.825
    0.0550 0.950 0.840
    0.0560 0.985 0.848
    0.0570 1.022 0.850
    0.0580 1.055 0.842
    0.0590 1.085 0.830
    0.0600 1.113 0.813
    0.0610 1.134 0.795
    0.0620 1.146 0.770
    0.0630 1.153 0.750
    0.0640 1.157 0.730
    0.0650 1.155 0.710
    0.0660 1.140 0.700
    0.0670 1.125 0.694
    0.0680 1.107 0.687
    0.0690 1.088 0.680
    0.0700 1.075 0.678
    0.0710 1.060 0.680
    0.0720 1.050 0.685
    0.0730 1.042 0.690
    0.0740 1.038 0.697
    0.0750 1.033 0.704
    0.0760 1.030 0.713
    0.0770 1.029 0.720
    0.0780 1.028 0.730
    0.0790 1.028 0.739
    0.0800 1.029 0.745
    0.0810 1.030 0.752
    0.0820 1.033 0.759
    0.0830 1.037 0.765
    0.0840 1.041 0.770
    0.0850 1.048 0.775
    0.0860 1.053 0.780
    0.0870 1.061 0.784
    0.0880 1.070 0.789
    0.0890 1.080 0.793
    0.0900 1.090 0.798
    0.0910 1.100 0.801
    0.0920 1.110 0.806
    0.0930 1.121 0.809
    0.0940 1.133 0.812
    0.0950 1.146 0.815
    0.0960 1.159 0.819
    0.0970 1.170 0.823
    0.0980 1.180 0.826
    0.0990 1.190 0.831
    0.100 1.200 0.836
    0.101 1.207 0.842
    0.102 1.210 0.848
    0.103 1.213 0.853
    0.104 1.215 0.860
    0.105 1.217 0.865
    0.106 1.217 0.870
    0.107 1.218 0.878
    0.108 1.218 0.885
    0.109 1.220 0.893
    0.110 1.222 0.900
    0.111 1.223 0.907
    0.112 1.225 0.914
    0.113 1.228 0.922
    0.114 1.232 0.927
    0.115 1.237 0.932
    0.116 1.242 0.935
    0.117 1.247 0.942
    0.118 1.250 0.950
    0.119 1.255 0.955
    0.120 1.260 0.962
    0.121 1.265 0.967
    0.122 1.270 0.975
    0.123 1.275 0.982
    0.124 1.280 0.987
    0.125 1.285 0.994
    0.126 1.290 1.000
    0.127 1.295 1.005
    0.128 1.300 1.012
    0.129 1.304 1.017
    0.130 1.308 1.020
    0.131 1.313 1.027
    0.132 1.318 1.032
    0.133 1.323 1.038
    0.134 1.328 1.045
    0.135 1.333 1.050
    0.136 1.338 1.053
    0.137 1.345 1.058
    0.138 1.350 1.063
    0.139 1.355 1.067
    0.140 1.360 1.072
    0.145 1.386 1.089
    0.150 1.419 1.102
    0.155 1.450 1.108
    0.160 1.483 1.106
    0.165 1.512 1.093
    0.170 1.519 1.070
    0.175 1.500 1.070
    0.180 1.470 1.085
    0.185 1.442 1.107
    0.190 1.427 1.135
    0.195 1.424 1.170
    0.200 1.427 1.215
    0.2066 1.422 1.306
    0.2101 1.430 1.334
    0.2138 1.432 1.364
    0.2175 1.438 1.388
    0.2214 1.442 1.418
    0.2254 1.452 1.442
    0.2296 1.454 1.478
    0.2339 1.462 1.510
    0.2384 1.470 1.550
    0.2431 1.478 1.590
    0.2480 1.484 1.636
    0.2530 1.490 1.698
    0.2583 1.504 1.748
    0.2638 1.546 1.784
    0.2695 1.598 1.822
    0.2755 1.648 1.852
    0.2818 1.690 1.882
    0.2883 1.742 1.900
    0.2952 1.776 1.918
    0.3024 1.812 1.920
    0.3100 1.830 1.916
    0.3179 1.840 1.904
    0.3263 1.824 1.878
    0.3351 1.798 1.860
    0.3444 1.766 1.846
    0.3542 1.740 1.848
    0.3647 1.716 1.862
    0.3757 1.696 1.906
    0.3875 1.674 1.936
    0.4000 1.658 1.956
    0.4133 1.636 1.958
    0.4275 1.616 1.940
    0.4428 1.562 1.904
    0.4592 1.426 1.846
    0.4769 1.242 1.796
    0.4959 0.916 1.840
    0.5166 0.608 2.120
    0.5391 0.402 2.540
    0.5636 0.306 2.88
    0.6526 0.166 3.15
    0.6888 0.160 3.80
    0.7293 0.164 4.35
    0.7749 0.174 4.86
    0.8266 0.188 5.39
    0.8856 0.210 5.88
    0.9537 0.236 6.47
    1.033 0.272 7.07
    1.127 0.312 7.93
    1.240 0.372 8.77
    1.265 0.389 8.09
    1.291 0.403 8.25
    1.319 0.419 8.42
    1.348 0.436 8.59
    1.378 0.454 8.77
    1.409 0.473 8.96
    1.442 0.493 9.15
    1.476 0.515 9.36
    1.512 0.537 9.58
    1.550 0.559 9.81
    1.590 0.583 10.1
    1.631 0.609 10.3
    1.675 0.636 10.6
    1.722 0.665 10.9
    1.771 0.696 11.2
    1.823 0.730 11.5
    1.879 0.767 11.9
    1.937 0.807 12.2
    2.000 0.850 12.6
    2.066 0.896 13.0
    2.138 0.947 13.4
    2.214 1.002 13.9
    2.296 1.063 14.4
    2.384 1.130 14.9
    2.480 1.205 15.5
    2.583 1.287 16.1
    2.695 1.379 16.8
    2.818 1.482 17.5
    2.952 1.598 18.3
    3.100 1.728 19.2
    3.179 1.800 19.7
    3.263 1.876 20.2
    3.351 1.958 20.7
    3.444 2.046 21.3
    3.542 2.141 21.9
    3.647 2.242 22.5
    3.757 2.352 23.1
    3.875 2.471 23.9
    4.000 2.600 24.6
    4.133 2.749 25.4
    4.275 2.912 26.3
    4.428 3.091 27.2
    4.592 3.289 28.2
    4.769 3.507 29.3
    4.959 3.748 30.5
    5.166 4.007 31.7
    5.391 4.292 32.9
    5.636 4.611 34.3
    5.904 4.971 35.9
    6.199 5.423 37.5
    6.358 5.684 38.3
    6.526 5.966 39.1
    6.702 6.270 40.1
    6.888 6.598 41.0
    7.085 6.937 42.0
    7.293 7.282 43.0
    7.514 7.655 44.1
    7.749 8.060 45.2
    7.999 8.500 46.4
    8.266 9.016 47.6
    8.551 9.582 48.8
    8.856 10.21 50.2
    9.184 10.84 51.6
    9.537 11.51 53.1
    9.919 12.24 54.7
  SOURCE Palik, Handbook of Optical Constants of Solids (Academic Press), Au
END

MATERIAL Cr
  TABLE
    0.0001240 0.9999862 9.71E-07
    0.0001298 0.9999847 1.15E-06
    0.0001360 0.9999833 1.37E-06
    0.0001424 0.9999818 1.62E-06
    0.0001492 0.9999802 1.92E-06
    0.0001562 0.9999783 2.27E-06
    0.0001636 0.9999764 2.69E-06
    0.0001713 0.9999744 3.17E-06
    0.0001794 0.9999723 3.74E-06
    0.0001879 0.9999703 4.40E-06
    0.0001968 0.9999686 5.17E-06
    0.0002014 0.9999682 5.60E-06
    0.0002061 0.9999723 6.06E-06
    0.0002109 0.9999663 8.00E-07
    0.0002159 0.9999633 8.71E-07
    0.0002209 0.9999608 9.49E-07
    0.0002261 0.9999585 1.03E-06
    0.0002368 0.9999537 1.23E-06
    0.0002480 0.9999486 1.46E-06
    0.0002597 0.9999432 1.73E-06
    0.0002720 0.9999374 2.05E-06
    0.0002848 0.9999309 2.44E-06
    0.0002983 0.9999238 2.90E-06
    0.0003124 0.9999161 3.45E-06
    0.0003272 0.9999076 4.10E-06
    0.0003426 0.999898 4.87E-06
    0.0003588 0.999888 5.80E-06
    0.0003758 0.999877 6.89E-06
    0.0003936 0.999865 8.20E-06
    0.0004122 0.999851 9.75E-06
    0.0004317 0.999836 1.16E-05
    0.0004521 0.999820 1.38E-05
    0.0004735 0.999802 1.64E-05
    0.0004959 0.999782 1.95E-05
    0.0005193 0.999760 2.32E-05
    0.0005439 0.999737 2.75E-05
    0.0005696 0.999711 3.27E-05
    0.0005965 0.999682 3.88E-05
    0.0006248 0.999651 4.60E-05
    0.0006543 0.999616 5.45E-05
    0.0006852 0.999579 6.46E-05
    0.0007176 0.999538 7.65E-05
    0.0007516 0.999493 9.05E-05
    0.0007871 0.999445 1.07E-04
    0.0008244 0.999392 1.26E-04
    0.0008633 0.999335 1.49E-04
    0.0009041 0.999273 1.75E-04
    0.0009469 0.999206 2.06E-04
    0.0009917 0.999133 2.43E-04
    0.001039 0.999055 2.85E-04
    0.001088 0.99897 3.34E-04
    0.001139 0.99888 3.93E-04
    0.001193 0.99879 4.61E-04
    0.001249 0.99869 5.42E-04
    0.001309 0.99859 6.39E-04
    0.001370 0.99849 7.48E-04
    0.001435 0.99839 8.83E-04
    0.001503 0.99831 1.04E-03
    0.001574 0.99825 1.20E-03
    0.001649 0.99820 1.38E-03
    0.001687 0.99819 1.48E-03
    0.001727 0.99820 1.59E-03
    0.001767 0.99827 1.71E-03
    0.001808 0.99828 1.62E-03
    0.001851 0.99822 1.73E-03
    0.001894 0.99822 1.84E-03
    0.001938 0.99824 1.97E-03
    0.002030 0.99846 2.33E-03
    0.002077 0.99879 2.55E-03
    0.002126 0.999636 2.78E-03
    0.002175 1.000161 3.41E-04
    0.002226 0.999117 3.68E-04
    0.002278 0.99862 3.97E-04
    0.002331 0.99828 4.27E-04
    0.002386 0.99800 4.58E-04
    0.002442 0.99775 4.91E-04
    0.002557 0.99728 5.63E-04
    0.002678 0.99683 6.45E-04
    0.002804 0.99638 7.37E-04
    0.002937 0.99590 8.42E-04
    0.003077 0.99538 9.71E-04
    0.003222 0.99484 1.12E-03
    0.003374 0.99426 1.31E-03
    0.003533 0.99365 1.53E-03
    0.003701 0.99301 1.76E-03
    0.003876 0.99232 2.02E-03
    0.004058 0.99157 2.31E-03
    0.004250 0.99078 2.64E-03
    0.004452 0.9899 3.00E-03
    0.004663 0.9890 3.39E-03
    0.004883 0.9880 3.83E-03
    0.005115 0.9870 4.32E-03
    0.005356 0.9858 4.87E-03
    0.005608 0.9846 5.49E-03
    0.005873 0.9833 6.15E-03
    0.006153 0.9818 6.86E-03
    0.006444 0.9802 7.66E-03
    0.006749 0.9785 8.63E-03
    0.007069 0.9767 9.77E-03
    0.007402 0.9749 1.11E-02
    0.007749 0.9730 1.23E-02
    0.008119 0.9710 1.36E-02
    0.008504 0.9687 1.51E-02
    0.008901 0.9662 1.67E-02
    0.009322 0.9637 1.86E-02
    0.009763 0.9611 2.05E-02
    0.01023 0.9583 2.25E-02
    0.01071 0.9553 2.45E-02
    0.01122 0.9518 2.64E-02
    0.01175 0.9476 2.88E-02
    0.01230 0.9431 3.15E-02
    0.01289 0.9380 3.48E-02
    0.01349 0.9326 3.88E-02
    0.01414 0.9270 4.34E-02
    0.01480 0.9209 4.84E-02
    0.01550 0.9139 5.43E-02
    0.01585 0.9104 5.79E-02
    0.01623 0.9068 6.17E-02
    0.01662 0.9030 6.58E-02
    0.01701 0.8990 7.08E-02
    0.01739 0.8954 7.62E-02
    0.01781 0.8918 8.21E-02
    0.01823 0.8886 8.91E-02
    0.01907 0.8850 0.104
    0.02000 0.8841 0.120
    0.02094 0.8882 0.136
    0.02191 0.8970 0.150
    0.02296 0.9077 0.157
    0.02403 0.9207 0.159
    0.04203 0.78 0.21
    0.04305 0.77 0.22
    0.04397 0.75 0.23
    0.04492 0.73 0.25
    0.04592 0.72 0.26
    0.04696 0.71 0.28
    0.04806 0.70 0.31
    0.04901 0.68 0.33
    0.04999 0.68 0.36
    0.05102 0.67 0.39
    0.05188 0.68 0.43
    0.05299 0.68 0.45
    0.05391 0.69 0.48
    0.05510 0.70 0.50
    0.05610 0.71 0.52
    0.05687 0.72 0.54
    0.05794 0.73 0.56
    0.05904 0.74 0.58
    0.05990 0.74 0.60
    0.06108 0.75 0.62
    0.06199 0.77 0.64
    0.06294 0.78 0.65
    0.06391 0.80 0.67
    0.06491 0.82 0.68
    0.06595 0.83 0.68
    0.06702 0.84 0.69
    0.06812 0.85 0.70
    0.06888 0.87 0.70
    0.07005 0.87 0.71
    0.07085 0.88 0.72
    0.07208 0.89 0.72
    0.07293 0.90 0.73
    0.07380 0.90 0.74
    0.07514 0.91 0.75
    0.07606 0.92 0.76
    0.07701 0.92 0.77
    0.07897 0.95 0.79
    0.07999 0.96 0.80
    0.08104 0.97 0.80
    0.08321 1.00 0.82
    0.08377 1.01 0.82
    0.08492 1.03 0.82
    0.08670 1.06 0.82
    0.08920 1.09 0.82
    0.08984 1.10 0.82
    0.09184 1.12 0.80
    0.09322 1.13 0.80
    0.09465 1.15 0.77
    0.09686 1.15 0.75
    0.09919 1.15 0.73
    0.1008 1.14 0.71
    0.1033 1.13 0.70
    0.1060 1.10 0.69
    0.1078 1.09 0.69
    0.1097 1.07 0.69
    0.1117 1.05 0.69
    0.1148 1.03 0.70
    0.1181 1.01 0.72
    0.1204 1.00 0.72
    0.1240 0.98 0.73
    0.1270 0.95 0.730
    0.1300 0.92 0.740
    0.1340 0.86 0.770
    0.1370 0.83 0.810
    0.1390 0.81 0.830
    0.1420 0.78 0.870
    0.1440 0.76 0.890
    0.1460 0.74 0.920
    0.1490 0.72 0.970
    0.1510 0.71 1.00
    0.1531 0.69 1.04
    0.1550 0.68 1.07
    0.1569 0.68 1.11
    0.1590 0.67 1.15
    0.1610 0.67 1.19
    0.1629 0.66 1.23
    0.1649 0.67 1.27
    0.1680 0.69 1.33
    0.1701 0.70 1.36
    0.1720 0.71 1.39
    0.1739 0.72 1.42
    0.1769 0.74 1.45
    0.1799 0.76 1.49
    0.1821 0.75 1.51
    0.1851 0.78 1.57
    0.1879 0.80 1.59
    0.1910 0.82 1.63
    0.1940 0.85 1.66
    0.1971 0.88 1.68
    0.2000 0.89 1.69
    0.2029 0.92 1.72
    0.2070 0.94 1.73
    0.2101 0.96 1.73
    0.2141 0.97 1.74
    0.2171 0.97 1.75
    0.2210 0.95 1.74
    0.2250 0.94 1.76
    0.2300 0.93 1.80
    0.2339 0.90 1.83
    0.2380 0.87 1.87
    0.2431 0.86 1.94
    0.2480 0.85 2.01
    0.2530 0.86 2.07
    0.2583 0.86 2.13
    0.2638 0.86 2.21
    0.2695 0.88 2.28
    0.2755 0.89 2.35
    0.2818 0.90 2.42
    0.2870 0.91 2.49
    0.2938 0.94 2.58
    0.3002 0.98 2.67
    0.3077 1.02 2.76
    0.3163 1.06 2.85
    0.3237 1.12 2.95
    0.3333 1.18 3.04
    0.3416 1.26 3.12
    0.3512 1.33 3.18
    0.3625 1.39 3.24
    0.3723 1.43 3.31
    0.3850 1.44 3.40
    0.3961 1.48 3.54
    0.4092 1.54 3.71
    0.4246 1.65 3.89
    0.4381 1.80 4.06
    0.4558 1.99 4.22
    0.4714 2.22 4.36
    0.4901 2.49 4.44
    0.5123 2.75 4.46
    0.5321 2.98 4.45
    0.5585 3.18 4.41
    0.5821 3.34 4.38
    0.6108 3.48 4.36
    0.7005 3.84 4.37
    0.8157 4.23 4.34
    0.8266 4.27 4.33
    0.8492 4.31 4.32
    0.8610 4.33 4.32
    0.8856 4.38 4.31
    0.9116 4.42 4.30
    0.9393 4.47 4.29
    0.9686 4.49 4.28
    0.9999 4.50 4.28
    1.033 4.52 4.29
    1.069 4.53 4.30
    1.107 4.53 4.31
    1.148 4.53 4.34
    1.192 4.51 4.36
    1.240 4.47 4.43
    1.292 4.47 4.50
    1.348 4.45 4.56
    1.378 4.43 4.60
    1.442 4.35 4.66
    1.512 4.24 4.81
    1.590 4.13 5.03
    1.675 4.06 5.30
    1.771 4.01 5.59
    1.879 3.96 5.95
    2.000 4.01 6.31
    2.138 4.01 6.65
    2.296 3.92 7.06
    2.480 3.83 7.58
    2.695 3.72 8.20
    2.952 3.47 8.97
    3.263 3.09 10.2
    3.647 2.89 12.0
    4.133 3.15 14.3
    4.769 3.91 17.1
    5.636 5.30 20.6
    6.888 8.73 25.4
    8.856 15.3 26.4
    12.40 11.8 29.8
    13.78 11.8 33.9
    15.50 13.6 42.2
    20.66 21.2 42.0
    31.00 14.9 65.2
  SOURCE Palik, Handbook of Optical Constants of Solids (Academic Press), Cr
END

MATERIAL Cu
  TABLE
    0.0001378 1.0010 3.65E-7
    0.0001393 1.0010 3.56E-7
    0.0001550 1.0010 5.38E-7
    0.0003099 1.0000 6.62E-6
    0.0004133 1.0000 9.49E-5
    0.0008265 1.0000 2.73E-4
    0.001033 0.999 6.24E-4
    0.001127 0.999 8.23E-4
    0.001240 0.999 8.51E-4
    0.001378 1.000 1.74E-4
    0.001550 0.999 2.63E-4
    0.001771 0.998 3.95E-4
    0.002066 0.997 6.51E-4
    0.002480 0.997 1.11E-3
    0.003099 0.993 2.45E-3
    0.004133 0.988 5.13E-3
    0.006199 0.978 1.59E-2
    0.008265 0.969 3.10E-2
    0.01033 0.965 5.40E-2
    0.01127 0.968 5.99E-2
    0.01181 0.968 6.25E-2
    0.01240 0.967 6.53E-2
    0.01305 0.965 6.93E-2
    0.01348 0.963 7.44E-2
    0.01378 0.963 7.88E-2
    0.01409 0.963 8.34E-2
    0.01442 0.966 8.77E-2
    0.01476 0.969 9.11E-2
    0.01494 0.971 9.23E-2
    0.01512 0.973 9.34E-2
    0.01531 0.974 9.43E-2
    0.01550 0.977 9.46E-2
    0.01569 0.979 9.41E-2
    0.01589 0.980 9.36E-2
    0.01610 0.982 9.21E-2
    0.01631 0.984 9.10E-2
    0.01653 0.983 8.72E-2
    0.01675 0.979 8.50E-2
    0.01698 0.977 8.57E-2
    0.01722 0.975 8.68E-2
    0.01746 0.974 8.81E-2
    0.01771 0.972 8.93E-2
    0.01823 0.968 9.27E-2
    0.01878 0.967 9.63E-2
    0.01937 0.965 0.102
    0.02000 0.965 0.107
    0.02066 0.966 0.109
    0.02138 0.964 0.110
