Repository: jaruiz6363/ThinFilmDesigner

# ThinFilmDesigner

A thin-film optical coating design program for Windows, macOS on Apple Silicon (native, M1 and
later) and Linux. Design antireflection coatings, bandpass, edge and notch filters, mirrors,
polarisers and beam splitters: build a merit function, optimise with damped least squares, global
search, needle optimisation and gradual evolution, and read the spectrum. One shared API drives three programs:

- **the GUI**, `thinfilm-gui`;
- **the command line**, `thinfilm`, for scripts;
- **an MCP server**, `thinfilm-mcp`, so an AI assistant can design coatings with the program.

It ships with 370 designs rebuilt from 58 published papers, and reproduces the published

File: materials/thinfilm-materials.txt (part 2 of 4)
END
MATERIAL Nb2O5
  TABLE
    0.02214 0.960 0.114
    0.02296 0.957 0.120
    0.02384 0.954 0.126
    0.02480 0.953 0.134
    0.02583 0.952 0.140
    0.02695 0.951 0.146
    0.02818 0.948 0.151
    0.02952 0.942 0.157
    0.03099 0.934 0.167
    0.03263 0.927 0.180
    0.03444 0.922 0.193
    0.03646 0.910 0.205
    0.03874 0.891 0.223
    0.04133 0.856 0.262
    0.04275 0.849 0.302
    0.04428 0.862 0.346
    0.04592 0.884 0.382
    0.04768 0.921 0.403
    0.04959 0.960 0.396
    0.05166 0.961 0.373
    0.05390 0.943 0.366
    0.05635 0.917 0.381
    0.05904 0.897 0.411
    0.06199 0.882 0.455
    0.06525 0.883 0.507
    0.06888 0.890 0.561
    0.07293 0.913 0.620
    0.07749 0.954 0.673
    0.07999 0.981 0.695
    0.08265 1.01 0.707
    0.08550 1.03 0.717
    0.08856 1.06 0.724
    0.09537 1.08 0.724
    0.1033 1.09 0.731
    0.1127 1.07 0.754
    0.1240 1.04 0.818
    0.1305 1.03 0.867
    0.1378 1.03 0.921
    0.1459 1.03 0.979
    0.1550 1.03 1.03
    0.1653 1.01 1.09
    0.1771 0.972 1.20
    0.1907 0.958 1.37
    0.2066 1.04 1.59
    0.2138 1.10 1.67
    0.2214 1.18 1.74
    0.2296 1.28 1.78
    0.2384 1.38 1.80
    0.2480 1.47 1.78
    0.2583 1.53 1.71
    0.2695 1.52 1.67
    0.2818 1.49 1.64
    0.2952 1.42 1.64
    0.3099 1.34 1.72
    0.3263 1.34 1.81
    0.3444 1.31 1.87
    0.3646 1.27 1.95
    0.3874 1.18 2.21
    0.4133 1.18 2.21
    0.4428 1.17 2.36
    0.4768 1.15 2.50
    0.5166 1.12 2.60
    0.5390 1.04 2.59
    0.5635 0.826 2.60
    0.5904 0.468 2.81
    0.6199 0.272 3.24
    0.6525 0.214 3.67
    0.6702 0.215 3.86
    0.6888 0.213 4.05
    0.7084 0.214 4.24
    0.7293 0.223 4.43
    0.8265 0.260 5.26
    1.240 0.433 8.46
    1.265 0.496 6.78
    1.291 0.505 6.92
    1.319 0.515 7.06
    1.348 0.525 7.21
    1.378 0.536 7.36
    1.409 0.547 7.53
    1.442 0.559 7.70
    1.476 0.572 7.88
    1.512 0.586 8.06
    1.550 0.606 8.26
    1.589 0.627 8.47
    1.631 0.649 8.69
    1.675 0.672 8.92
    1.722 0.697 9.16
    1.771 0.723 9.41
    1.823 0.752 9.68
    1.878 0.782 9.97
    1.937 0.815 10.3
    2.000 0.850 10.6
    2.066 0.890 11.0
    2.138 0.933 11.3
    2.214 0.980 11.8
    2.296 1.03 12.2
    2.384 1.09 12.7
    2.480 1.15 13.2
    2.583 1.22 13.7
    2.695 1.29 14.4
    2.818 1.37 15.0
    2.952 1.47 15.7
    3.100 1.59 16.5
    3.263 1.73 17.4
    3.444 1.90 18.4
    3.646 2.09 19.6
    3.874 2.32 20.8
    4.133 2.59 22.2
    4.428 2.92 23.7
    4.768 3.32 25.4
    5.166 3.81 27.5
    5.635 4.44 30.0
    6.199 5.23 33.0
    6.888 6.23 36.3
    7.749 7.66 40.3
    8.265 8.57 42.6
    8.856 9.64 45.1
    9.537 10.8 47.5
  SOURCE Palik, Handbook of Optical Constants of Solids (Academic Press), Cu
END

MATERIAL CuO
  TABLE
    0.30 2.18 1.50
    0.35 2.24 1.03
    0.40 2.34 0.87
    0.45 2.45 0.77
    0.50 2.54 0.68
    0.55 2.58 0.59
    0.60 2.65 0.50
    0.65 2.72 0.40
    0.70 2.88 0.31
    0.75 2.97 0.22
    0.80 2.94 0.11
    0.85 2.81 0.04
    0.90 2.74 0.03
    0.95 2.69 0.02
    1.00 2.65 0.01
    1.10 2.61 0
    1.20 2.58 0
    1.30 2.57 0
    1.40 2.56 0
    1.50 2.56 0
    2.00 2.55 0
    2.5 2.55 0
  SOURCE Palik, Handbook of Optical Constants of Solids (Academic Press), CuO
END

MATERIAL CdTe
  TABLE
    0.625 2.873 0.238
    0.65 2.860 0.238
    0.675 2.860 0.224
    0.70 2.861 0.210
    0.725 2.868 0.197
    0.75 2.870 0.185
    0.76 2.8708 0.179
    0.77 2.8716 0.174
    0.775 2.872 0.169
    0.78 2.8728 0.165
    0.79 2.8744 0.155
    0.80 2.876 0.125
    0.81 2.8780 8.0E-2
    0.82 2.880 4.0E-2
    0.83 2.8925 2.0E-2
    0.840 2.905 1.34E-3
    0.8434 2.9196 6.71E-4
    0.8463 2.9321 3.37E-4
    0.8492 2.9446 1.89E-4
    0.850 2.948 0.000162
    0.8521 2.9488 1.08E-4
    0.8580 2.9512 2.73E-5
    0.860 2.952 2.73E-5
    0.8670 2.9402 2.73E-5
    0.8731 2.9331 2.73E-5
    0.8793 2.9266 2.73E-5
    0.8856 2.9205 2.73E-5
    0.8920 2.9147 2.73E-5
    0.8984 2.9092 2.73E-5
    0.9116 2.8989 2.73E-5
    0.9184 2.8940 2.73E-5
    0.9252 2.8894 2.73E-5
    0.9322 2.8848 2.73E-5
    0.9393 2.8804 2.73E-5
    0.9464 2.8761 2.73E-5
    0.9537 2.8720 2.73E-5
    0.9611 2.8679 2.73E-5
    0.9686 2.8640 2.73E-5
    0.9762 2.8601 2.73E-5
    0.9840 2.8563 2.73E-5
    0.9919 2.8527 2.73E-5
    0.9999 2.8490 2.73E-5
    1.008 2.8455 2.73E-5
    1.016 2.8420 2.73E-5
    1.025 2.8386 2.73E-5
    1.033 2.8353 0
    1.042 2.8320 0
    1.051 2.8288 0
    1.060 2.8257 0
    1.069 2.8226 0
    1.078 2.8195 0
    1.088 2.8165 0
    1.097 2.8136 0
    1.107 2.8107 0
    1.117 2.8078 0
    1.127 2.8050 0
    1.137 2.8023 0
    1.148 2.7996 0
    1.159 2.7969 0
    1.170 2.7943 0
    1.181 2.7917 0
    1.192 2.7891 0
    1.204 2.7866 0
    1.216 2.7842 0
    1.228 2.7817 0
    1.240 2.7793 0
    1.252 2.7770 0
    1.265 2.7747 0
    1.278 2.7724 0
    1.291 2.7701 0
    1.305 2.7679 0
    1.319 2.7657 0
    1.333 2.7636 0
    1.348 2.7615 0
    1.362 2.7594 0
    1.378 2.7573 0
    1.393 2.7553 0
    1.409 2.7533 0
    1.425 2.7514 0
    1.442 2.7494 0
    1.459 2.7475 0
    1.476 2.7457 0
    1.494 2.7438 0
    1.512 2.7420 0
    1.531 2.7402 0
    1.550 2.7384 0
    1.569 2.7367 0
    1.589 2.7350 0
    1.610 2.7333 0
    1.631 2.7317 0
    1.653 2.7301 0
    1.675 2.7285 0
    1.698 2.7269 0
    1.722 2.7253 0
    1.746 2.7238 0
    1.771 2.7223 0
    1.797 2.7208 0
    1.823 2.7194 0
    1.851 2.7180 0
    1.879 2.7166 0
    1.907 2.7152 0
    1.937 2.7138 0
    1.968 2.7125 0
    2.000 2.7112 0
    2.033 2.7099 0
    2.066 2.7086 0
    2.101 2.7074 0
    2.138 2.7062 0
    2.175 2.7050 0
    2.214 2.7038 0
    2.254 2.7027 0
    2.296 2.7015 0
    2.339 2.7004 0
    2.384 2.6993 0
    2.431 2.6983 0
    2.480 2.6972 0
    2.530 2.6962 0
    2.583 2.6952 0
    2.638 2.6942 0
    2.695 2.6932 0
    2.755 2.6923 0
    2.818 2.6914 0
    2.883 2.6904 0
    2.952 2.6895 0
    3.024 2.6887 0
    3.100 2.6878 0
    3.179 2.6870 0
    3.263 2.6861 0
    3.351 2.6853 0
    3.444 2.6845 0
    3.542 2.6837 0
    3.647 2.6829 0
    3.757 2.6822 0
    4.000 2.6807 0
    4.133 2.6800 0
    4.275 2.6792 0
    4.428 2.6785 0
    4.592 2.6778 0
    4.769 2.6770 0
    4.959 2.6763 0
    5.166 2.6755 0
    5.391 2.6747 0
    5.636 2.6739 0
    5.904 2.6731 0
    6.199 2.6722 0
    6.526 2.6713 0
    6.888 2.6703 0
    7.293 2.6692 0
    7.749 2.6679 0
    8.266 2.6665 0
    8.856 2.6649 5.1E-8
    9.537 2.6628 5.1E-8
    10.33 2.6605 5.1E-8
    10.6 2.6596 5.1E-8
    11.27 2.6574 5.1E-8
    12.40 2.6535 5.1E-8
    13.78 2.6482 0
    15.50 2.6407 0
    17.71 2.6296 0
    20.66 2.6118 0
    24.80 2.5801 8.0E-5
    25.64 2.576 8.0E-5
    26.32 2.570 8.0E-5
    26.5 2.5685 8.0E-5
    27 2.5643 9.88E-5
    27.03 2.564 0.000103
    27.78 2.557 0.000297
    29.41 2.541 2.97E-3
    30 2.5344 2.86E-4
    30.30 2.531 3.34E-4
    31.25 2.521 3.79E-4
    32.26 2.508 4.32E-4
    33.00 2.4983 6.57E-4
    33.33 2.494 4.97E-4
    33.50 2.4916 8.13E-4
    34.00 2.4847 8.93E-4
    34.48 2.478 5.77E-3
    34.50 2.4777 1.08E-2
    35.00 2.4700 9.19E-3
    35.5 2.4622 7.91E-3
    35.71 2.459 6.76E-3
    36.0 2.4542 4.58E-3
    36.5 2.4459 3.92E-3
    37.0 2.4377 3.83E-3
    37.04 2.437 8.01E-3
    37.5 2.4283 4.03E-3
    38.0 2.4187 4.54E-3
    38.46 2.410 9.62E-3
    38.5 2.4092 5.06E-3
    39.0 2.3988 6.21E-3
    39.5 2.3884 7.23E-3
    40 2.378 1.18E-2
    40.5 2.3663 7.57E-3
    41.0 2.3546 7.83E-3
    41.5 2.3430 7.43E-3
    41.67 2.339 1.46E-2
    42.0 2.3299 7.35E-3
    42.5 2.3161 6.93E-3
    43.0 2.3023 6.50E-3
    43.48 2.289 1.87E-3
    43.5 2.2883 6.23E-3
    44.0 2.2718 5.95E-3
    44.5 2.2553 5.31E-3
    45.0 2.2388 5.19E-3
    45.45 2.224 2.47E-2
    45.5 2.2220 5.43E-3
    46.0 2.2019 5.86E-3
    46.5 2.1819 5.92E-3
    47.0 2.1619 6.54E-3
    47.5 2.1418 6.80E-3
    47.62 2.137 3.40E-2
    48.0 2.1172 8.02E-3
    48.5 2.0912 1.12E-2
    49.0 2.0651 1.44E-2
    49.5 2.0391 1.60E-2
    50.0 2.013 4.97E-2
    50.5 1.9771 2.65E-2
    51.0 1.9411 3.69E-2
    51.5 1.9052 5.33E-2
    52.0 1.8693 6.21E-2
    52.63 1.824 8.00E-2
    55.56 1.498 0.154
    58.82 0.8021 0.522
    60.61 0.5183 1.17
    62.50 0.5085 1.89
    64.52 0.6392 2.71
    66.67 1.021 3.81
    67.57 1.353 4.41
    68.49 1.939 5.12
    69.44 3.053 5.87
    70.42 5.009 6.02
    71.43 6.778 4.50
    72.46 6.917 2.65
    73.53 6.399 1.59
    74.63 5.882 1.03
    75.76 5.468 0.722
    76.92 5.146 0.534
    80.00 4.598 0.294
    83.33 4.260 0.187
    86.96 4.032 0.129
    90.91 3.868 9.47E-2
    95.24 3.745 7.23E-2
    100 3.649 5.68E-2
    111.1 3.510 3.75E-2
    120 3.4492 0.111
    125 3.415 2.62E-2
    130 3.3963 0.103
    135 3.3776 9.34E-2
    140 3.3589 0.116
    142.9 3.348 1.89E-2
    145 3.3437 0.108
    150 3.3334 8.27E-2
    160 3.3128 6.86E-2
    166.7 3.299 1.39E-2
    170 3.2954 6.05E-2
    180 3.2846 5.67E-2
    190 3.2738 5.56E-2
    200 3.263 1.03E-2
    210 3.2688 5.18E-2
    215 3.2717 5.37E-2
    217.68 3.2733 0.0542
    220 3.2726 5.46E-2
    221.78 3.2720 0.0499
    225 3.2697 4.24E-2
    230 3.2661 3.96E-2
    234.70 3.2628 0.0268
    239.36 3.2597 0.0182
    244.28 3.2574 0.0121
    249.41 3.2550 0.00790
    250.0 3.2547 7.52E-3
    292.45 3.2360 7.52E-3
    300.25 3.2371 0
    325.18 3.2294 0
    391.39 3.2203 5.09E-3
    400 3.2194 5.09E-3
    435.90 3.2155 0.00497
    492.46 3.2136 4.77E-3
    500.0 3.2096 4.77E-3
    538.71 3.2096 0.00492
    600 3.2073 5.16E-3
    627.78 3.2062 0.00527
  SOURCE Palik, Handbook of Optical Constants of Solids (Academic Press), CdTe
END

MATERIAL CdSe (o)
  TABLE
    0.2316 1.943 1.497
    0.2349 1.957 1.491
    0.2377 1.969 1.482
    0.2410 1.967 1.481
    0.2441 1.976 1.480
    0.2469 1.991 1.528
    0.2492 2.020 1.580
    0.2519 2.062 1.623
    0.2525 2.084 1.639
    0.2569 2.229 1.647
    0.2607 2.344 1.580
    0.2657 2.436 1.491
    0.2696 2.443 1.434
    0.2718 2.438 1.408
    0.2740 2.421 1.392
    0.2771 2.435 1.429
    0.2791 2.462 1.454
    0.2834 2.575 1.419
    0.2860 2.624 1.370
    0.2884 2.621 1.332
    0.2917 2.607 1.302
    0.2941 2.593 1.313
    0.2956 2.616 1.349
    0.2971 2.673 1.370
    0.2990 2.735 1.381
    0.3007 2.779 1.322
    0.3031 2.837 1.260
    0.3052 2.854 1.201
    0.3092 2.870 1.114
    0.3127 2.871 1.054
    0.3151 2.869 1.010
    0.3176 2.864 0.981
    0.3204 2.854 0.952
    0.3236 2.843 0.922
    0.3266 2.834 0.893
    0.3315 2.818 0.859
    0.3359 2.804 0.838
    0.3407 2.791 0.809
    0.3476 2.778 0.782
    0.3532 2.764 0.760
    0.3622 2.751 0.736
    0.3686 2.740 0.714
    0.3806 2.724 0.682
    0.3960 2.710 0.649
    0.4070 2.704 0.630
    0.4165 2.703 0.615
    0.4247 2.698 0.602
    0.4363 2.695 0.581
    0.4470 2.696 0.566
    0.4601 2.694 0.546
    0.4796 2.703 0.523
    0.5030 2.708 0.496
    0.5319 2.728 0.478
    0.5551 2.760 0.481
    0.5647 2.765 0.459
    0.5818 2.758 0.427
    0.6288 2.740 0.275
    0.6411 2.733 0.257
    0.6556 2.733 0.242
    0.6605 2.739 0.247
    0.6662 2.741 0.250
    0.6786 2.755 0.231
    0.6846 2.765 0.233
    0.6893 2.778 0.231
    0.6953 2.797 0.230
    0.7014 2.812 0.230
    0.7059 2.832 0.228
    0.7085 2.845 0.217
    0.7135 2.856 0.162
    0.7181 2.864 0.025
    0.7226 2.856 0.025
    0.7269 2.841 0.025
    0.7306 2.821 0.025
    0.7336 2.807 0.025
    0.7393 2.780 0.025
    0.7449 2.761 0.025
    0.7492 2.746 0.025
    0.7527 2.738 0.025
    0.7567 2.727 0.025
    0.7596 2.721 0.025
    0.7638 2.712 0.025
    0.7736 2.691 0.025
    0.7881 2.673 0.025
    0.7991 2.659 0.025
    0.8103 2.646 0.025
    0.8282 2.634 0.025
    0.8406 2.625 0.025
    0.8500 2.608 0.025
    0.8596 2.612 0.025
    0.8746 2.602 0
    0.8943 2.592 0
    0.9157 2.583 0
    0.9338 2.576 0
    0.9434 2.573 0
    1.000 2.547 0
    1.160 2.524 0
    1.342 2.500 0
    1.500 2.484 0
    1.671 2.469 0
    1.826 2.465 0
    2.000 2.468 0
    2.340 2.459 0
    2.682 2.453 0
    3.102 2.451 0
    3.523 2.448 0
    4.078 2.449 0
    4.627 2.443 0
    5.410 2.441 0
    6.000 2.445 0
    7.030 2.438 0
    8.033 2.432 0
    9.164 2.429 0
    10.00 2.431 0
    11.57 2.413 0
    12.74 2.419 0
    14.00 2.410 0
    16.00 2.399 0
    18.04 2.385 0
    20.00 2.376 0
    22.02 2.339 0
    24.31 2.291 0
    26.78 2.280 0
    29.05 2.253 0
    29.72 2.239 0
  SOURCE Palik, Handbook of Optical Constants of Solids (Academic Press), CdSe (o)
END

MATERIAL CdSe (e)
  TABLE
    0.2256 1.506 1.544
    0.2277 1.505 1.566
    0.2294 1.499 1.594
    0.2317 1.499 1.631
    0.2331 1.487 1.679
    0.2343 1.481 1.712
    0.2358 1.490 1.763
    0.2370 1.487 1.829
    0.2389 1.526 1.914
    0.2398 1.555 1.959
    0.2417 1.600 2.020
    0.2462 1.812 2.178
    0.2473 1.886 2.196
    0.2481 1.939 2.208
    0.2497 2.046 2.214
    0.2509 2.096 2.217
    0.2514 2.121 2.215
    0.2544 2.269 2.198
    0.2553 2.320 2.187
    0.2561 2.364 2.178
    0.2568 2.399 2.169
    0.2572 2.425 2.152
    0.2577 2.449 2.143
    0.2583 2.486 2.129
    0.2584 2.490 2.126
    0.2591 2.515 2.113
    0.2601 2.556 2.088
    0.2607 2.581 2.070
    0.2610 2.593 2.063
    0.2619 2.626 2.040
    0.2622 2.639 2.027
    0.2632 2.675 1.999
    0.2641 2.694 1.983
    0.2644 2.705 1.972
    0.2653 2.714 1.956
    0.2659 2.745 1.930
    0.2668 2.774 1.889
    0.2675 2.787 1.869
    0.2681 2.808 1.858
    0.2688 2.817 1.833
    0.2703 2.834 1.773
    0.2713 2.850 1.745
    0.2722 2.870 1.708
    0.2737 2.885 1.664
    0.2748 2.892 1.631
    0.2754 2.910 1.609
    0.2769 2.919 1.571
    0.2792 2.914 1.502
    0.2813 2.915 1.450
    0.2840 2.911 1.392
    0.2871 2.904 1.337
    0.2906 2.897 1.274
    0.2958 2.885 1.203
    0.2995 2.865 1.163
    0.3050 2.845 1.109
    0.3106 2.830 1.069
    0.3166 2.813 1.027
    0.3267 2.793 0.964
    0.3337 2.787 0.936
    0.3411 2.777 0.902
    0.3502 2.767 0.850
    0.3610 2.765 0.817
    0.3718 2.763 0.781
    0.3808 2.763 0.761
    0.3917 2.762 0.731
    0.4014 2.762 0.709
    0.4108 2.764 0.688
    0.4180 2.763 0.675
    0.4307 2.764 0.649
    0.4394 2.771 0.635
    0.4496 2.773 0.619
    0.4632 2.780 0.596
    0.4779 2.785 0.583
    0.4953 2.796 0.551
    0.5104 2.802 0.524
    0.5249 2.812 0.506
    0.5464 2.829 0.482
    0.5631 2.853 0.440
    0.5700 2.866 0.402
    0.5731 2.885 0.422
    0.5836 2.874 0.391
    0.5973 2.853 0.344
    0.6132 2.837 0.311
    0.6472 2.834 0.268
    0.6738 2.862 0.270
    0.8500 2.626 0
    1.000 2.566 0
    1.500 2.504 0
    2.000 2.488 0
    4.078 2.469 0
    6.000 2.466 0
    10.00 2.452 0
    14.00 2.431 0
    16.00 2.419 0
    20.00 2.389 0
    22.02 2.351 0
  SOURCE Palik, Handbook of Optical Constants of Solids (Academic Press), CdSe (e)
END

MATERIAL GaAs
  TABLE
    0.05391 1.037 0.141
    0.05510 1.0399 0.146
    0.05636 1.043 0.148
    0.05767 1.0503 0.147
    0.05904 1.058 0.162
    0.06048 1.0419 0.164
    0.06199 1.025 0.144
    0.06358 1.0036 0.147
    0.06526 0.981 0.152
    0.06888 0.936 0.178
    0.07293 0.889 0.223
    0.07749 0.850 0.261
    0.08266 0.836 0.282
    0.08856 0.840 0.602
    0.09537 0.864 0.709
    0.1033 0.895 0.791
    0.1148 0.923 0.881
    0.1240 0.913 0.974
    0.1378 0.901 1.136
    0.1550 0.899 1.435
    0.1771 1.063 1.838
    0.1879 1.247 2.047
    0.1968 1.441 1.988
    0.2000 1.424 1.976
    0.2066 1.264 2.472
    0.2087 1.287 2.523
    0.2101 1.288 2.556
    0.2123 1.304 2.592
    0.2138 1.311 2.625
    0.2160 1.321 2.673
    0.2175 1.325 2.710
    0.2198 1.339 2.772
    0.2214 1.349 2.815
    0.2238 1.367 2.885
    0.2254 1.383 2.936
    0.2279 1.410 3.019
    0.2296 1.430 3.079
    0.2322 1.468 3.181
    0.2339 1.499 3.255
    0.2366 1.552 3.384
    0.2384 1.599 3.484
    0.2412 1.699 3.660
    0.2431 1.802 3.795
    0.2460 2.044 3.992
    0.2480 2.273 4.084
    0.2510 2.654 4.106
    0.2530 2.890 4.047
    0.2562 3.187 3.898
    0.2583 3.342 3.770
    0.2616 3.511 3.574
    0.2638 3.598 3.452
    0.2672 3.708 3.280
    0.2695 3.769 3.169
    0.2731 3.850 3.018
    0.2755 3.913 2.919
    0.2792 4.004 2.715
    0.2818 4.015 2.563
    0.2857 3.981 2.368
    0.2883 3.939 2.260
    0.2924 3.864 2.132
    0.2952 3.810 2.069
    0.2995 3.736 2.001
    0.3024 3.692 1.969
    0.3069 3.634 1.935
    0.3100 3.601 1.920
    0.3147 3.559 1.907
    0.3179 3.538 1.904
    0.3229 3.512 1.905
    0.3263 3.501 1.909
    0.3315 3.488 1.920
    0.3351 3.485 1.931
    0.3406 3.489 1.950
    0.3444 3.495 1.965
    0.3502 3.513 1.992
    0.3542 3.531 2.013
    0.3563 3.541 2.024
    0.3583 3.553 2.036
    0.3604 3.566 2.049
    0.3625 3.580 2.062
    0.3647 3.596 2.076
    0.3668 3.614 2.091
    0.3690 3.635 2.107
    0.3712 3.657 2.123
    0.3734 3.681 2.142
    0.3757 3.709 2.162
    0.3780 3.740 2.183
    0.3803 3.776 2.207
    0.3827 3.818 2.232
    0.3850 3.871 2.260
    0.3875 3.938 2.288
    0.3899 4.023 2.307
    0.3924 4.126 2.304
    0.3949 4.229 2.270
    0.3974 4.313 2.212
    0.4000 4.373 2.146
    0.4025 4.413 2.082
    0.4052 4.439 2.029
    0.4078 4.462 1.988
    0.4105 4.483 1.961
    0.4133 4.509 1.948
    0.4161 4.550 1.952
    0.4189 4.626 1.967
    0.4217 4.755 1.960
    0.4246 4.917 1.885
    0.4275 5.052 1.721
    0.4305 5.107 1.529
    0.4335 5.102 1.353
    0.4366 5.065 1.206
    0.4397 5.015 1.088
    0.4428 4.959 0.991
    0.4460 4.902 0.912
    0.4492 4.845 0.846
    0.4525 4.793 0.789
    0.4558 4.741 0.739
    0.4592 4.694 0.696
    0.4626 4.649 0.659
    0.4661 4.605 0.626
    0.4696 4.567 0.595
    0.4732 4.525 0.569
    0.4769 4.492 0.539
    0.4806 4.456 0.517
    0.4843 4.423 0.497
    0.4881 4.392 0.476
    0.4920 4.362 0.458
    0.4959 4.333 0.441
    0.4999 4.305 0.426
    0.5040 4.279 0.411
    0.5081 4.254 0.398
    0.5123 4.229 0.385
    0.5166 4.205 0.371
    0.5209 4.183 0.359
    0.5254 4.162 0.347
    0.5299 4.141 0.337
    0.5344 4.120 0.327
    0.5391 4.100 0.320
    0.5438 4.082 0.308
    0.5486 4.063 0.301
    0.5535 4.045 0.294
    0.5585 4.029 0.285
    0.5636 4.013 0.276
    0.5687 3.998 0.266
    0.5740 3.983 0.257
    0.5794 3.968 0.251
    0.5848 3.954 0.245
    0.5904 3.940 0.240
    0.5961 3.927 0.232
    0.6019 3.914 0.228
    0.6078 3.902 0.223
    0.6138 3.890 0.213
    0.6199 3.878 0.211
    0.6262 3.867 0.203
    0.6326 3.856 0.196
    0.6391 3.846 0.187
    0.6458 3.836 0.183
    0.6526 3.826 0.179
    0.6595 3.817 0.173
    0.6666 3.809 0.173
    0.6738 3.799 0.168
    0.6812 3.792 0.158
    0.6888 3.785 0.151
    0.6965 3.779 0.152
    0.7045 3.772 0.134
    0.7126 3.762 0.127
    0.7208 3.752 0.118
    0.7293 3.742 0.112
    0.7380 3.734 0.105
    0.7469 3.725 0.101
    0.7560 3.716 0.097
    0.7653 3.707 0.093
    0.7749 3.700 0.091
    0.7847 3.693 0.089
    0.7948 3.685 0.087
    0.8051 3.679 0.085
    0.8157 3.672 0.083
    0.8266 3.666 0.080
    0.8321 3.6612 7.28E-2
    0.8377 3.6562 6.86E-2
    0.8434 3.6512 6.64E-2
    0.8492 3.6461 6.28E-2
    0.8551 3.6409 6.12E-2
    0.8610 3.6357 5.68E-2
    0.8640 3.6330 5.57E-2
    0.8670 3.6304 5.72E-2
    0.8700 3.6277 5.54E-2
    0.8731 3.6250 2.71E-2
    0.8793 3.6196 5.95E-3
    0.8856 3.6140 1.69E-3
    0.8920 3.6052 5.68E-4
    0.8984 3.5964 2.50E-4
    0.9050 3.5874 1.33E-4
    0.9184 3.5690 1.33E-4
    0.9537 3.5388 1.33E-4
    0.9919 3.5138 1.33E-4
    1.033 3.4920 1.33E-4
    1.078 3.4724 1.33E-4
    1.127 3.4546 0
    1.181 3.4383 0
    1.240 3.4232 0
    1.305 3.4094 0
    1.378 3.3965 0
    1.459 3.3847 0
    1.550 3.3737 0
    1.653 3.3636 0
    1.771 3.3543 0
    1.907 3.3457 0
    2.066 3.3378 0
    2.254 3.3306 0
    2.480 3.3240 0
    2.755 3.3180 0
    3.100 3.3125 0
    3.542 3.3075 0
    4.133 3.3027 0
    4.275 3.3017 0
    4.428 3.3008 0
    4.592 3.2998 0
    4.768 3.2988 0
    4.959 3.2978 0
    5.166 3.2968 0
    5.391 3.2954 0
    5.636 3.2946 0
    5.904 3.2934 0
    6.199 3.2921 0
    6.526 3.2907 0
    6.888 3.2891 0
    7.293 3.2874 0
    7.749 3.2854 4.4E-7
    8.266 3.2831 4.4E-7
    8.856 3.2803 4.4E-7
    9.2 3.2786 4.4E-7
    9.537 3.2769 5.79e-7
    9.6 3.2766 6.1E-7
    10.33 3.2727 7.16e-7
    10.6 3.2711 7.6E-7
    11.27 3.2671 0.00000152
    12.40 3.2597 4.93E-6
    12.65 3.2578 1.61E-5
    12.91 3.2559 3.49E-5
    13.05 3.2548 3.63E-5
    13.19 3.2537 2.72E-5
    13.48 3.2516 1.61E-5
    13.78 3.2493 1.64E-5
    14.09 3.2465 2.24E-5
    14.42 3.2435 2.40E-5
    14.76 3.2404 2.11E-5
    15.12 3.2371 2.16E-5
    15.50 3.2336 2.83E-5
    15.90 3.2290 4.55E-5
    16.31 3.2243 7.66E-5
    16.75 3.2192 9.46E-5
    16.98 3.2165 1.00E-4
    17.22 3.2138 1.50E-4
    17.46 3.2110 2.05E-4
    17.71 3.2081 2.32E-4
    17.97 3.2044 6.00E-4
    18.23 3.2006 1.17E-3
    18.51 3.1966 2.59E-3
    18.79 3.1926 4.18E-3
    18.93 3.1906 6.10E-3
    19.07 3.1886 8.27E-3
    19.22 3.1860 6.27E-3
    19.37 3.1834 4.85E-3
    19.53 3.1806 4.83E-3
    19.68 3.1780 4.85E-3
    19.84 3.1752 4.23E-3
    20.00 3.1724 4.17E-3
    20.16 3.1696 4.18E-3
    20.33 3.1666 4.09E-3
    20.66 3.1609 3.45E-3
    20.84 3.176 3.18E-3
    21.01 3.1725 3.19E-3
    21.38 3.1647 3.57E-3
    21.75 3.157 4.50E-3
    21.94 3.1521 4.78E-3
    22.14 3.1470 4.84E-3
    22.34 3.1419 4.97E-3
    22.54 3.1368 5.32E-3
    22.96 3.126 4.56E-3
    23.39 3.1133 3.68E-3
    23.62 3.1065 3.38E-3
    23.84 3.100 3.43E-3
    24.31 3.0837 3.71E-3
    24.80 3.0667 2.74E-3
    25.05 3.058 2.07E-3
    25.30 3.0465 2.07E-3
    25.56 3.0346 2.17E-3
    25.83 3.0222 2.10E-3
    26.38 2.997 2.33E-3
    26.95 2.9628 2.91E-3
    27.55 2.9268 3.94E-3
    27.78 2.913 6.50E-3
    28.18 2.8816 5.15E-3
    28.57 2.851 8.40E-3
    28.83 2.8259 8.95E-3
    29.41 2.770 1.13E-2
    30.30 2.659 1.59E-2
    31.25 2.495 2.43E-2
    31.75 2.380 3.14E-2
    32.26 2.229 4.21E-2
    32.79 2.020 6.02E-2
    33.33 1.707 9.59E-2
    33.44 1.623 0.107
    33.56 1.529 0.122
    33.67 1.422 0.141
    33.78 1.298 0.166
    33.90 1.151 0.201
    34.01 0.975 0.257
    34.13 0.761 0.357
    34.25 0.536 0.552
    34.36 0.391 0.826
    34.48 0.323 1.09
    34.60 0.291 1.34
    34.72 0.275 1.57
    34.84 0.267 1.79
    34.96 0.266 2.01
    35.09 0.270 2.23
    35.21 0.278 2.46
    35.33 0.290 2.69
    35.46 0.307 2.94
    35.59 0.329 3.20
    35.71 0.358 3.48
    35.84 0.395 3.79
    35.97 0.443 4.14
    36.10 0.506 4.52
    36.23 0.592 4.97
    36.36 0.713 5.49
    36.50 0.890 6.12
    36.63 1.17 6.91
    36.76 1.64 7.94
    36.90 2.56 9.32
    37.04 4.66 11.0
    37.10 6.63 11.6
    37.17 9.30 11.3
    37.24 11.6 9.37
    37.31 12.4 6.74
    37.38 12.0 4.66
    37.45 11.3 3.30
    37.52 10.6 2.43
    37.59 9.90 1.87
    37.74 8.87 1.20
    37.88 8.12 0.844
    38.02 7.55 0.629
    38.17 7.11 0.489
    38.31 6.76 0.393
    38.46 6.47 0.323
    39.22 5.57 0.153
    40.00 5.08 9.02E-2
    41.67 4.57 4.26E-2
    43.48 4.30 2.49E-2
    45.45 4.13 1.63E-2
    47.62 4.02 1.15E-2
    50.00 3.93 8.49E-3
    52.63 3.8879 1.09E-2
    55.56 3.8410 1.22E-2
    58.82 3.7889 1.25E-2
    60 3.77 0.0122
    62.50 3.7550 1.15E-2
    66.67 3.7300 6.4E-3
    70 3.71 0.00538
    71.43 3.7059 5.0E-3
    76.92 3.6899 4.4E-3
    80 3.681 0.00415
    83.33 3.6747 3.9E-3
    90 3.662 0.00363
    90.91 3.6609 3.6E-3
    100 3.650 3.6E-3
    150 3.623 0
    200 3.615 0
    300 3.611 0
    500 3.607 0
    1000 3.606 0
  SOURCE Palik, Handbook of Optical Constants of Solids (Academic Press), GaAs
END

MATERIAL Ge
  TABLE
    0.2066 1.022 2.774
    0.2087 1.073 2.801
    0.2101 1.108 2.831
    0.2123 1.167 2.862
    0.2138 1.209 2.873
    0.2160 1.273 2.874
    0.2198 1.345 2.852
    0.2214 1.360 2.846
    0.2238 1.372 2.842
    0.2254 1.380 2.842
    0.2279 1.387 2.849
    0.2296 1.383 2.854
    0.2322 1.377 2.877
    0.2339 1.371 2.897
    0.2366 1.366 2.938
    0.2384 1.364 2.973
    0.2412 1.366 3.031
    0.2431 1.370 3.073
    0.2460 1.382 3.146
    0.2480 1.394 3.197
    0.2562 1.470 3.439
    0.2583 1.498 3.509
    0.2616 1.546 3.624
    0.2638 1.586 3.709
    0.2672 1.659 3.852
    0.2695 1.720 3.960
    0.2731 1.839 4.147
    0.2755 1.953 4.297
    0.2792 2.226 4.543
    0.2818 2.516 4.669
    0.2857 3.038 4.653
    0.2883 3.338 4.507
    0.2924 3.633 4.207
    0.2952 3.745 4.009
    0.2995 3.837 3.756
    0.3024 3.869 3.614
    0.3069 3.896 3.436
    0.3100 3.905 3.336
    0.3147 3.916 3.209
    0.3179 3.920 3.137
    0.3229 3.930 3.043
    0.3263 3.936 2.986
    0.3315 3.949 2.909
    0.3351 3.958 2.863
    0.3406 3.974 2.799
    0.3444 3.985 2.759
    0.3502 4.005 2.702
    0.3542 4.020 2.667
    0.3604 4.048 2.615
    0.3647 4.070 2.579
    0.3712 4.106 2.517
    0.3757 4.128 2.469
    0.3827 4.150 2.392
    0.3875 4.157 2.340
    0.3949 4.153 2.262
    0.4000 4.141 2.215
    0.4078 4.107 2.164
    0.4133 4.082 2.145
    0.4217 4.052 2.135
    0.4275 4.037 2.140
    0.4366 4.030 2.162
    0.4428 4.035 2.181
    0.4525 4.058 2.215
    0.4592 4.082 2.240
    0.4696 4.133 2.281
    0.4769 4.180 2.309
    0.4881 4.267 2.353
    0.4959 4.340 2.384
    0.5081 4.482 2.429
    0.5166 4.610 2.455
    0.5299 4.883 2.434
    0.5391 5.062 2.318
    0.5535 5.198 2.125
    0.5636 5.283 2.049
    0.5794 5.554 1.924
    0.5904 5.748 1.634
    0.6078 5.708 1.150
    0.6199 5.588 0.933
    0.6526 5.294 0.638
    0.6888 5.0931 0.466
    0.7126 4.961 0.430
    0.7293 4.897 0.401
    1.0 4.61733 0
    1.2 4.35673 7.45E-2
    1.378 4.2514 7.45E-2
    1.4 4.23840 0.0693
    1.409 4.2354 6.73E-2
    1.442 4.2246 6.88E-2
    1.476 4.2134 6.58E-2
    1.512 4.2016 5.66E-2
    1.550 4.1891 5.67E-3
    1.590 4.1759 3.42E-3
    1.600 4.17262 0.00282
    1.653 4.1618 0.00102
    1.675 4.1573 6.67E-4
    1.710 4.1501 0.000511
    1.722 4.1476 4.66E-4
    1.771 4.1376 2.82E-4
    1.8 4.13164 0.000184
    1.823 4.1285 1.31E-4
    1.837 4.1266 0.000111
    1.879 4.1208 6.73E-5
    1.907 4.1169 0.0000236
    1.937 4.1128 7.71E-6
    1.984 4.1063 7.71E-6
    2.0 4.10415 7.71E-6
    2.066 4.0977 7.71E-6
    2.2 4.08469 7.71E-6
    2.4 4.07038 6.58E-7
    2.554 4.06230 0
    2.6 4.05951 0
    2.652 4.05754 0
    2.732 4.05310 0
    2.8 4.05105 0
    2.856 4.04947 0
    2.958 4.04595 0
    3.0 4.04433 0
    3.2 4.03889 0
    3.4 4.03443 0
    3.6 4.03072 0
    3.8 4.02760 0
    4.0 4.02495 0
    4.2 4.02268 0
    4.4 4.02072 0
    4.6 4.01901 0
    4.8 4.01751 0
    5.0 4.01619 0
    5.2 4.01503 0
    5.4 4.01399 0
    5.6 4.01305 0
    5.8 4.01222 0
    6.0 4.01146 0
    6.2 4.01078 0
    6.4 4.01015 0
    6.6 4.00958 0
    6.8 4.00906 0
    7.0 4.00858 0
    7.2 4.00814 0
    7.4 4.00773 0
    7.6 4.00736 0
    7.8 4.00701 0
    8.0 4.00668 0
    8.2 4.00637 0
    8.4 4.00609 1.43E-5
    8.6 4.00582 1.43E-5
    8.8 4.00556 1.43E-5
    9.0 4.00533 1.43E-5
    9.2 4.00510 1.43E-5
    9.4 4.00489 1.43E-5
    9.6 4.00469 1.43E-5
    9.8 4.00449 1.43E-5
    10.0 4.00431 1.43E-5
    10.5 4.00389 0.0000136
    10.9 4.0036 1.30E-5
    11.0 4.00351 0.0000143
    11.5 4.00316 0.0000234
    12.0 4.00285 3.82E-5
    12.5 4.00255 2.34E-5
    12.6 4.0025 2.34E-5
    13.0 4.00228 2.34E-5
    13.1 4.0022 2.34E-5
    13.5 4.00202 2.34E-5
    13.9 4.0018 2.34E-5
    14.0 4.00177 2.34E-5
    14.5 4.00153 2.34E-5
    14.71 4.0014 2.34E-5
    14.93 4.0013 3.56E-5
    15.0 4.00130 0.0000404
    15.15 4.0012 5.30E-5
    15.2 4.0012 0.0000549
    15.38 4.0011 6.24E-5
    15.5 4.00107 0.0000675
    15.63 4.0010 7.34E-5
    15.87 4.0009 7.33E-5
    16.0 4.00086 0.0000692
    16.13 4.0008 6.54E-5
    16.39 4.0007 5.61E-5
    16.5 4.0006 0.0000532
    16.67 4.0006 4.91E-5
    16.81 4.0005 6.02E-5
    16.95 4.0005 9.44E-5
    17.0 4.00043 0.000104
    17.24 4.0003 1.64E-4
    17.5 4.0002 0.000202
    17.54 4.0002 2.09E-4
    17.86 4.0001 2.56E-4
    18.0 4.00001 0.000261
    18.18 3.9999 2.68E-4
    18.35 3.9999 2.63E-4
    18.5 3.9998 0.000252
    18.52 3.9998 2.51E-4
    18.69 3.9997 2.68E-4
    18.87 3.9996 3.00E-4
    19.0 3.99958 0.000307
    19.23 3.9995 3.21E-4
    19.5 3.9994 0.000315
    19.61 3.9993 3.12E-4
    20.00 3.99915 2.39E-4
    20.41 3.9990 1.94E-4
    20.5 3.9989 0.000205
    20.83 3.9988 2.49E-4
    21 3.9987 0.000280
    21.28 3.9986 3.39E-4
    21.5 3.9985 0.000395
    21.74 3.9984 4.67E-4
    22.0 3.99825 0.000527
    22.22 3.9981 5.84E-4
    22.73 3.9979 7.24E-4
    23.26 3.9976 1.11E-3
    23.53 3.9975 1.27E-3
    23.81 3.9974 1.10E-3
    24.0 3.99728 0.000982
    24.39 3.9971 7.77E-4
    24.69 3.9969 0.000694
    25.00 3.9967 6.17E-4
    25.32 3.9966 8.06E-4
    25.64 3.9964 1.73E-3
    26.0 3.99621 0.00201
    26.32 3.9960 2.30E-3
    27.03 3.9956 2.80E-3
    27.78 3.9951 3.76E-3
    28.0 3.99500 0.00412
    28.17 3.9949 0.00443
    28.37 3.9947 0.00481
    28.57 3.9946 5.23E-3
    28.78 3.9945 0.00602
    28.99 3.9943 6.92E-3
    29.41 3.9940 4.68E-3
    30.0 3.99363 0.00395
    30.30 3.9934 3.62E-3
    31.25 3.9925 2.98E-3
    32.26 3.9917 2.82E-3
    32.79 3.9912 3.00E-3
    33.33 3.9907 3.18E-3
    33.90 3.9902 2.83E-3
    34.48 3.9897 2.74E-3
    35 3.98925 2.74E-3
    35.09 3.9891 2.74E-3
    35.71 3.9883 2.74E-3
    36.36 3.9875 2.74E-3
    37.04 3.9866 2.74E-3
    38.46 3.9847 2.74E-3
    40.00 3.98272 2.74E-3
    71.43 4.0060 1.02E-3
    75.47 4.0060 1.14E-3
    76.92 4.0060 0.00118
    80.00 4.0060 1.27E-3
    83.33 4.0060 0.00149
    85.11 4.0060 1.62E-3
    90.91 4.0063 2.10E-3
    95.24 4.0064 0.00230
    97.56 4.0064 2.41E-3
    100.0 4.0065 0.00228
    105.3 4.0067 2.01E-3
    111.1 4.0068 0.00182
    114.3 4.0068 1.73E-3
    125.0 4.0067 1.59E-3
    137.9 4.0067 1.43E-3
    153.8 4.0065 1.34E-3
    173.9 4.0061 1.10E-3
    200.0 4.0059 1.11E-3
    235.3 4.0056 1.50E-3
    285.7 4.0052 2.04E-3
    363.6 4.0047 2.89E-3
    500.0 4.0043 4.77E-3
  SOURCE Palik, Handbook of Optical Constants of Solids (Academic Press), Ge
END

MATERIAL InAs
  TABLE
    0.04959 1.139 0.168
    0.05166 1.135 0.195
    0.05391 1.135 0.207
    0.05636 1.133 0.215
    0.05904 1.131 0.222
    0.06199 1.125 0.225
    0.06358 1.120 0.224
    0.06702 1.110 0.215
    0.07085 1.047 0.189
    0.07749 0.948 0.272
    0.08266 0.894 0.336
    0.08856 0.829 0.426
    0.09537 0.766 0.563
    0.1033 0.745 0.727
    0.1078 0.751 0.830
    0.1127 0.775 0.905
    0.1240 0.835 1.071
    0.1362 0.890 1.260
    0.1531 0.967 1.552
    0.1722 1.184 1.889
    0.1797 1.332 1.998
    0.1879 1.483 2.020
    0.1953 1.583 2.120
    0.2066 1.434 2.112
    0.2087 1.401 2.085
    0.2101 1.383 2.084
    0.2123 1.350 2.089
    0.2138 1.333 2.102
    0.2160 1.306 2.135
    0.2175 1.293 2.163
    0.2198 1.281 2.212
    0.2214 1.276 2.248
    0.2238 1.277 2.304
    0.2254 1.282 2.344
    0.2279 1.297 2.407
    0.2296 1.312 2.449
    0.2322 1.341 2.514
    0.2339 1.366 2.555
    0.2366 1.408 2.612
    0.2384 1.436 2.646
    0.2412 1.469 2.694
    0.2431 1.484 2.732
    0.2460 1.505 2.807
    0.2480 1.524 2.871
    0.2490 1.535 2.907
    0.2500 1.550 2.946
    0.2510 1.566 2.988
    0.2520 1.586 3.034
    0.2530 1.608 3.081
    0.2541 1.635 3.129
    0.2551 1.668 3.182
    0.2562 1.705 3.236
    0.2572 1.751 3.291
    0.2583 1.803 3.348
    0.2594 1.866 3.404
    0.2605 1.938 3.456
    0.2616 2.019 3.504
    0.2627 2.108 3.545
    0.2638 2.204 3.575
    0.2649 2.305 3.595
    0.2661 2.407 3.604
    0.2672 2.510 3.604
    0.2684 2.609 3.596
    0.2695 2.705 3.581
    0.2707 2.799 3.564
    0.2719 2.894 3.543
    0.2731 2.990 3.519
    0.2743 3.091 3.487
    0.2755 3.194 3.445
    0.2768 3.298 3.389
    0.2780 3.399 3.320
    0.2792 3.490 3.239
    0.2805 3.573 3.146
    0.2818 3.644 3.042
    0.2831 3.701 2.931
    0.2844 3.742 2.814
    0.2857 3.765 2.697
    0.2870 3.770 2.584
    0.2883 3.761 2.478
    0.2897 3.742 2.382
    0.2910 3.715 2.297
    0.2924 3.684 2.222
    0.2938 3.650 2.156
    0.2952 3.615 2.099
    0.2966 3.580 2.049
    0.2980 3.545 2.005
    0.2995 3.512 1.967
    0.3009 3.480 1.933
    0.3024 3.449 1.903
    0.3039 3.419 1.877
    0.3054 3.391 1.854
    0.3069 3.364 1.833
    0.3084 3.338 1.815
    0.3100 3.313 1.799
    0.3147 3.246 1.761
    0.3179 3.208 1.743
    0.3229 3.158 1.726
    0.3263 3.129 1.719
    0.3315 3.091 1.714
    0.3351 3.069 1.715
    0.3406 3.044 1.721
    0.3444 3.030 1.728
    0.3502 3.015 1.742
    0.3542 3.008 1.754
    0.3604 3.003 1.774
    0.3647 3.004 1.790
    0.3712 3.010 1.817
    0.3757 3.018 1.836
    0.3827 3.035 1.868
    0.3875 3.051 1.891
    0.3949 3.083 1.929
    0.4000 3.108 1.957
    0.4078 3.157 2.001
    0.4133 3.197 2.034
    0.4161 3.220 2.051
    0.4189 3.244 2.069
    0.4217 3.272 2.088
    0.4246 3.302 2.108
    0.4275 3.337 2.129
    0.4305 3.377 2.151
    0.4335 3.425 2.174
    0.4366 3.482 2.194
    0.4397 3.550 2.207
    0.4428 3.626 2.208
    0.4460 3.705 2.189
    0.4492 3.776 2.153
    0.4525 3.834 2.108
    0.4558 3.878 2.060
    0.4592 3.911 2.016
    0.4626 3.935 1.977
    0.4661 3.956 1.943
    0.4696 3.976 1.917
    0.4732 3.996 1.898
    0.4769 4.021 1.885
    0.4806 4.052 1.881
    0.4843 4.098 1.882
    0.4881 4.168 1.879
    0.4920 4.265 1.855
    0.4959 4.364 1.786
    0.4999 4.437 1.686
    0.5040 4.476 1.575
    0.5081 4.489 1.466
    0.5123 4.484 1.368
    0.5166 4.466 1.283
    0.5209 4.443 1.209
    0.5254 4.417 1.144
    0.5299 4.389 1.086
    0.5344 4.360 1.035
    0.5391 4.331 0.991
    0.5438 4.303 0.951
    0.5486 4.276 0.914
    0.5535 4.249 0.880
    0.5585 4.224 0.850
    0.5636 4.199 0.822
    0.5687 4.176 0.794
    0.5740 4.153 0.771
    0.5794 4.131 0.750
    0.5848 4.109 0.730
    0.5904 4.088 0.712
    0.5961 4.068 0.694
    0.6019 4.050 0.677
    0.6078 4.031 0.661
    0.6138 4.012 0.648
    0.6199 3.995 0.634
    0.6262 3.979 0.619
    0.6326 3.962 0.606
    0.6391 3.947 0.594
    0.6458 3.932 0.582
    0.6526 3.917 0.572
    0.6595 3.902 0.564
    0.6666 3.889 0.554
    0.6738 3.875 0.547
    0.6812 3.862 0.539
    0.6888 3.851 0.530
    0.6965 3.839 0.523
    0.7045 3.828 0.515
    0.7126 3.817 0.508
    0.7208 3.807 0.500
    0.7293 3.798 0.493
    0.7380 3.788 0.486
    0.7469 3.780 0.478
    0.7560 3.770 0.475
    0.7653 3.761 0.473
    0.7749 3.755 0.463
    0.7847 3.746 0.457
    0.7948 3.735 0.458
    0.8051 3.729 0.448
    0.8157 3.720 0.444
    0.8266 3.714 0.432
    1.459 3.6893 0.232
    1.550 3.6858 0.210
    1.653 3.6817 0.191
    1.771 3.6771 0.183
    1.907 3.6718 0.167
    2.066 3.6656 0.161
    2.254 3.6583 0.149
    2.480 3.6495 0.136
    2.755 3.6387 0.120
    3.100 3.6253 9.62E-2
    3.351 3.6155 6.4E-2
    3.397 3.6137 5.13E-2
    3.444 3.6118 3.70E-2
    3.493 3.6099 2.17E-2
    3.542 3.608 9.58E-3
    3.594 3.5822 5.14E-3
    3.647 3.556 2.29E-3
    3.701 3.5432 1.12E-3
    3.757 3.530 5.08E-4
    3.815 3.5212 2.52E-4
    3.875 3.512 1.23E-4
    24.39 3.275 3.88E-3
    24.69 3.2683 2.55E-3
    26.32 3.2321 2.72E-3
    26.67 3.2243 3.40E-3
    27.03 3.2163 4.73E-3
    27.38 3.2085 6.54E-3
    27.78 3.1996 7.07E-3
    28.17 3.1909 6.73E-3
    28.57 3.182 5.46E-3
    28.99 3.1628 5.07E-3
    29.41 3.1436 5.15E-3
    29.85 3.1235 5.46E-3
    30.30 3.1030 3.38E-3
    33.90 2.9385 3.24E-3
    34.48 2.912 4.94E-3
  SOURCE Palik, Handbook of Optical Constants of Solids (Academic Press), InAs
END

MATERIAL InP
  TABLE
    0.06199 0.793 0.494
    0.06358 0.815 0.499
    0.06526 0.834 0.493
    0.06702 0.843 0.487
    0.06888 0.846 0.477
    0.07085 0.840 0.469
    0.07293 0.824 0.454
    0.07514 0.785 0.457
    0.07749 0.742 0.491
    0.07999 0.719 0.529
    0.08266 0.695 0.574
    0.08551 0.675 0.645
    0.08856 0.688 0.706
    0.09184 0.701 0.765
    0.09537 0.726 0.820
    0.09919 0.754 0.861
    0.1033 0.771 0.899
    0.1078 0.781 0.946
    0.1127 0.793 0.996
    0.1181 0.797 1.056
    0.1240 0.806 1.154
    0.1252 0.820 1.172
    0.1265 0.832 1.185
    0.1278 0.840 1.198
    0.1291 0.847 1.210
    0.1305 0.852 1.225
    0.1319 0.859 1.237
    0.1333 0.861 1.253
    0.1348 0.865 1.269
    0.1362 0.868 1.287
    0.1378 0.872 1.304
    0.1393 0.874 1.324
    0.1409 0.875 1.346
    0.1425 0.877 1.375
    0.1442 0.885 1.403
    0.1459 0.894 1.433
    0.1476 0.909 1.458
    0.1494 0.919 1.486
    0.1512 0.934 1.512
    0.1531 0.947 1.539
    0.1550 0.960 1.566
    0.1569 0.973 1.594
    0.1590 0.984 1.627
    0.1610 1.000 1.664
    0.1631 1.022 1.700
    0.1653 1.046 1.736
    0.1675 1.072 1.771
    0.1698 1.100 1.812
    0.1722 1.136 1.847
    0.1746 1.174 1.882
    0.1771 1.215 1.915
    0.1797 1.261 1.941
    0.1823 1.307 1.966
    0.1851 1.354 1.986
    0.1907 1.453 2.010
    0.1937 1.496 2.008
    0.1968 1.526 1.991
    0.2000 1.525 1.982
    0.2033 1.508 2.005
    0.2066 1.336 2.113
    0.2087 1.318 2.151
    0.2101 1.301 2.183
    0.2123 1.301 2.239
    0.2138 1.299 2.280
    0.2160 1.311 2.341
    0.2175 1.325 2.383
    0.2198 1.352 2.446
    0.2214 1.375 2.484
    0.2238 1.407 2.532
    0.2254 1.426 2.562
    0.2279 1.447 2.611
    0.2296 1.455 2.652
    0.2322 1.467 2.734
    0.2339 1.482 2.802
    0.2366 1.519 2.922
    0.2384 1.558 3.016
    0.2412 1.649 3.176
    0.2431 1.745 3.291
    0.2460 1.958 3.438
    0.2480 2.131 3.495
    0.2510 2.391 3.519
    0.2530 2.546 3.514
    0.2562 2.782 3.523
    0.2583 2.984 3.517
    0.2616 3.344 3.401
    0.2638 3.560 3.223
    0.2672 3.757 2.877
    0.2695 3.800 2.637
    0.2731 3.759 2.335
    0.2755 3.697 2.186
    0.2792 3.593 2.024
    0.2818 3.527 1.948
    0.2857 3.437 1.865
    0.2883 3.384 1.826
    0.2924 3.314 1.782
    0.2952 3.275 1.762
    0.2995 3.224 1.742
    0.3024 3.196 1.735
    0.3069 3.161 1.730
    0.3100 3.141 1.730
    0.3147 3.119 1.737
    0.3179 3.108 1.744
    0.3229 3.097 1.760
    0.3263 3.095 1.773
    0.3315 3.097 1.797
    0.3351 3.103 1.816
    0.3406 3.118 1.848
    0.3444 3.133 1.872
    0.3502 3.165 1.915
    0.3542 3.193 1.948
    0.3604 3.248 2.009
    0.3647 3.299 2.060
    0.3712 3.426 2.159
    0.3757 3.576 2.209
    0.3827 3.819 2.177
    0.3875 3.976 2.143
    0.3948 4.296 1.966
    0.4000 4.415 1.735
    0.4078 4.433 1.414
    0.4133 4.395 1.247
    0.4217 4.314 1.061
    0.4275 4.256 0.964
    0.4366 4.173 0.847
    0.4428 4.121 0.786
    0.4525 4.048 0.712
    0.4592 4.004 0.667
    0.4696 3.940 0.614
    0.4769 3.903 0.579
    0.4881 3.851 0.536
    0.4959 3.818 0.511
    0.5081 3.773 0.479
    0.5166 3.745 0.457
    0.5298 3.706 0.431
    0.5391 3.682 0.416
    0.5535 3.649 0.393
    0.5636 3.629 0.380
    0.5794 3.602 0.358
    0.5904 3.585 0.347
    0.6078 3.563 0.329
    0.6199 3.549 0.317
    0.6391 3.530 0.299
    0.6526 3.517 0.293
    0.6738 3.501 0.278
    0.6888 3.492 0.270
    0.7125 3.481 0.255
    0.7293 3.476 0.242
    0.7560 3.469 0.225
    0.7749 3.467 0.218
    0.8051 3.459 0.209
    0.8266 3.456 0.203
    0.921 3.3986 5.71E-2
    0.925 3.3962 3.55E-2
    0.928 3.3928 2.04E-2
    0.930 3.3905 1.09E-2
    0.935 3.3850 5.90E-3
    0.940 3.3797 3.18E-3
    0.942 3.3777 1.71E-3
    0.945 3.3746 9.67E-4
    0.950 3.3696 5.27E-4
    0.9534 3.362 2.81E-4
    0.957 3.3609 1.45E-4
    0.960 3.3600 7.39E-5
    0.965 3.3555 3.92E-5
    0.9683 3.345 2.46E-5
    0.972 3.3459 1.66E-5
    0.975 3.3467 1.13E-5
  SOURCE Palik, Handbook of Optical Constants of Solids (Academic Press), InP
END

MATERIAL MgO
  TABLE
    0.01653 0.951 0.070
    0.01675 0.952 0.070
    0.01698 0.954 0.069
    0.01722 0.954 0.069
    0.01771 0.952 0.074
    0.01823 0.952 0.077
    0.01879 0.958 0.076
    0.01907 0.962 0.073
    0.01937 0.964 0.064
    0.01968 0.965 0.063
    0.02000 0.960 0.064
    0.02033 0.950 0.067
    0.02066 0.938 0.071
    0.02101 0.925 0.081
    0.02138 0.926 0.113
    0.02175 0.954 0.117
    0.02214 0.964 0.105
    0.02254 0.964 0.105
    0.02275 0.965 0.104
    0.02296 0.966 0.106
    0.02339 0.975 0.109
    0.02384 0.985 0.094
    0.02407 0.981 0.082
    0.02431 0.972 0.079
    0.02480 0.963 0.084
    0.02530 0.960 0.083
    0.02583 0.955 0.085
    0.02638 0.950 0.084
    0.02695 0.943 0.090
    0.02755 0.940 0.088
    0.02818 0.930 0.094
    0.02883 0.926 0.103
    0.02952 0.924 0.106
    0.03024 0.918 0.113
    0.03100 0.915 0.123
    0.03179 0.916 0.129
    0.03263 0.915 0.133
    0.03351 0.912 0.138
    0.03444 0.909 0.140
    0.03493 0.903 0.143
    0.03542 0.898 0.153
    0.03647 0.902 0.165
    0.03757 0.908 0.169
    0.03875 0.913 0.166
    0.03936 0.913 0.160
    0.03999 0.909 0.153
    0.04065 0.901 0.145
    0.04133 0.887 0.142
    0.04275 0.862 0.142
    0.04428 0.830 0.142
    0.04509 0.806 0.146
    0.04592 0.781 0.155
    0.04679 0.754 0.168
