Repository: jaruiz6363/ThinFilmDesigner

# ThinFilmDesigner

A thin-film optical coating design program for Windows, macOS on Apple Silicon (native, M1 and
later) and Linux. Design antireflection coatings, bandpass, edge and notch filters, mirrors,
polarisers and beam splitters: build a merit function, optimise with damped least squares, global
search, needle optimisation and gradual evolution, and read the spectrum. One shared API drives three programs:

- **the GUI**, `thinfilm-gui`;
- **the command line**, `thinfilm`, for scripts;
- **an MCP server**, `thinfilm-mcp`, so an AI assistant can design coatings with the program.

It ships with 370 designs rebuilt from 58 published papers, and reproduces the published

File: materials/thinfilm-materials.txt (part 3 of 4)
END
MATERIAL Nb2O5
  TABLE
    0.04769 0.724 0.188
    0.04862 0.694 0.221
    0.04959 0.677 0.264
    0.04979 0.675 0.275
    0.04999 0.675 0.287
    0.05061 0.689 0.303
    0.05102 0.692 0.304
    0.05145 0.684 0.309
    0.05166 0.680 0.313
    0.05188 0.678 0.319
    0.05231 0.677 0.325
    0.05276 0.669 0.328
    0.05321 0.658 0.334
    0.05391 0.636 0.348
    0.05462 0.612 0.365
    0.05510 0.589 0.382
    0.05585 0.553 0.423
    0.05636 0.531 0.464
    0.05687 0.522 0.511
    0.05740 0.519 0.507
    0.05767 0.522 0.586
    0.05794 0.526 0.614
    0.05821 0.535 0.642
    0.05848 0.550 0.669
    0.05876 0.568 0.693
    0.05904 0.592 0.716
    0.05932 0.624 0.723
    0.05961 0.645 0.720
    0.05990 0.659 0.723
    0.06019 0.676 0.710
    0.06048 0.673 0.704
    0.06078 0.669 0.704
    0.06108 0.661 0.707
    0.06138 0.651 0.716
    0.06199 0.632 0.752
    0.06230 0.625 0.786
    0.06262 0.635 0.820
    0.06294 0.652 0.847
    0.06326 0.670 0.871
    0.06358 0.691 0.892
    0.06391 0.714 0.911
    0.06424 0.743 0.930
    0.06458 0.776 0.918
    0.06491 0.780 0.929
    0.06508 0.792 0.929
    0.06525 0.798 0.929
    0.06560 0.807 0.935
    0.06595 0.817 0.944
    0.06630 0.828 0.955
    0.06666 0.842 0.969
    0.06702 0.859 0.982
    0.06757 0.887 0.996
    0.06812 0.915 1.007
    0.06850 0.931 1.014
    0.06888 0.947 1.023
    0.06926 0.964 1.034
    0.06965 0.984 1.049
    0.07005 1.009 1.064
    0.07025 1.025 1.074
    0.07045 1.046 1.082
    0.07085 1.087 1.074
    0.07126 1.119 1.081
    0.07167 1.166 1.074
    0.07208 1.203 1.043
    0.07251 1.224 1.023
    0.07293 1.241 1.001
    0.07315 1.248 1.001
    0.07336 1.265 1.000
    0.07380 1.301 0.976
    0.07424 1.333 0.941
    0.07469 1.341 0.883
    0.07514 1.344 0.862
    0.07560 1.346 0.810
    0.07606 1.337 0.774
    0.07653 1.301 0.714
    0.07701 1.247 0.705
    0.07749 1.214 0.724
    0.07798 1.195 0.727
    0.07847 1.173 0.736
    0.07897 1.160 0.760
    0.07999 1.149 0.773
    0.08051 1.141 0.788
    0.08104 1.135 0.798
    0.08157 1.131 0.819
    0.08211 1.139 0.835
    0.08266 1.147 0.841
    0.08321 1.149 0.843
    0.08377 1.150 0.852
    0.08434 1.149 0.847
    0.08492 1.137 0.851
    0.08551 1.120 0.864
    0.08610 1.115 0.883
    0.08670 1.110 0.903
    0.08731 1.106 0.919
    0.08793 1.094 0.929
    0.08856 1.065 0.947
    0.08920 1.023 0.994
    0.08984 0.990 1.087
    0.09017 0.984 1.133
    0.09050 0.980 1.218
    0.09116 1.054 1.350
    0.09150 1.111 1.418
    0.09184 1.191 1.471
    0.09218 1.283 1.499
    0.09253 1.374 1.507
    0.09287 1.463 1.503
    0.09322 1.549 1.479
    0.09357 1.632 1.446
    0.09393 1.702 1.380
    0.09428 1.744 1.312
    0.09464 1.768 1.248
    0.09501 1.779 1.193
    0.09537 1.786 1.147
    0.09574 1.789 1.103
    0.09611 1.788 1.065
    0.09686 1.779 0.997
    0.09840 1.745 0.894
    0.09919 1.723 0.858
    0.1000 1.694 0.824
    0.1025 1.603 0.770
    0.1033 1.565 0.765
    0.1042 1.520 0.767
    0.1051 1.473 0.787
    0.1064 1.397 0.839
    0.1069 1.370 0.890
    0.1078 1.371 1.000
    0.1088 1.409 1.081
    0.1097 1.468 1.161
    0.1107 1.555 1.210
    0.1112 1.601 1.220
    0.1117 1.646 1.230
    0.1127 1.735 1.228
    0.1137 1.814 1.202
    0.1148 1.877 1.166
    0.1181 1.999 1.041
    0.1216 2.045 0.921
    0.1240 2.061 0.867
    0.1265 2.074 0.819
    0.1278 2.079 0.798
    0.1305 2.091 0.761
    0.1333 2.103 0.728
    0.1378 2.130 0.679
    0.1409 2.147 0.642
    0.1459 2.160 0.587
    0.1512 2.171 0.545
    0.1531 2.168 0.532
    0.1550 2.154 0.530
    0.1560 2.145 0.539
    0.1569 2.137 0.558
    0.1579 2.127 0.589
    0.1583 2.126 0.611
    0.1590 2.132 0.651
    0.1600 2.180 0.731
    0.1610 2.270 0.813
    0.1614 2.327 0.851
    0.1619 2.389 0.885
    0.1623 2.498 0.936
    0.1625 2.574 0.949
    0.1627 2.665 0.944
    0.1629 2.753 0.912
    0.1631 2.839 0.866
    0.1634 2.922 0.800
    0.1636 2.994 0.711
    0.1638 3.048 0.600
    0.1640 3.061 0.474
    0.1642 3.035 0.360
    0.1644 2.999 0.272
    0.1647 2.944 0.204
    0.1649 2.892 0.149
    0.1653 2.793 7.6E-02
    0.1658 2.701 3.9E-02
    0.1664 2.603 1.8E-02
    0.1675 2.494 2.E-03
    0.1687 2.419 0.000632
    0.1698 2.363 0.000220
    0.1703 2.346 1.36E-04
    0.1710 2.319 0.000110
    0.1722 2.281 7.6E-05
    0.1726 2.269 6.87E-05
    0.1734 2.248 0.0000587
    0.1737 2.241 5.53E-05
    0.1746 2.220 0.0000488
    0.1757 2.198 4.19E-05
    0.1759 2.196 0.0000412
    0.1771 2.176 3.7E-05
    0.1797 2.141 0.0000294
    0.1800 2.138 2.86E-05
    0.1823 2.110 0.0000243
    0.1851 2.084 2.00E-05
    0.1879 2.060 0.0000167
    0.1907 2.039 1.39E-05
    0.1937 2.020 0.0000129
    0.2000 1.986 1.11E-05
    0.2066 1.958 1.0E-05
    0.2138 1.933 8.5E-06
    0.2214 1.911 7.0E-06
    0.2254 1.901 6.0E-06
    0.2296 1.892 5.0E-06
    0.2384 1.874 3.7E-06
    0.2436 1.865 3.2E-06
    0.2480 1.858 3.1E-06
    0.2610 1.840 3.1E-06
    0.2755 1.824 3.1E-06
    0.2917 1.810 3.1E-06
    0.3100 1.798 8.5E-07
    0.3306 1.785 8.5E-07
    0.3511 1.7768 8.5E-07
    0.3556 1.7755 8.5E-07
    0.3609 1.7732 5.75E-07
    0.36117 1.77318 5.65E-07
    0.36502 1.77186 4.9E-07
    0.3821 1.7668 2.75E-07
    0.3867 1.7655 2.45E-07
    0.3934 1.7638 2.2E-07
    0.4047 1.76104 1.95E-07
    0.4310 1.7557 1.7E-07
    0.4358 1.75471 1.65E-07
    0.4579 1.7512 1.45E-07
    0.4780 1.7483 1.15E-07
    0.4861 1.74711 1.0E-07
    0.4880 1.7469 9.75E-08
    0.5 1.7454 8.25E-08
    0.5024 1.7453 8.0E-08
    0.5085 1.74446 7.0E-08
    0.5145 1.7439 6.55E-08
    0.5461 1.74077 6.55E-08
    0.5893 1.73737 6.55E-08
    0.6328 1.7346 0
    0.6438 1.73400 0
    0.6563 1.73335 0
    0.6678 1.73277 0
    0.6907 1.73191 0
    0.7065 1.73101 0
    0.7679 1.72872 0
    1.0 1.7229 0
    1.01398 1.72259 0
    1.06 1.7217 0
    1.12866 1.72059 7.1E-08
    1.319 1.7177 7.1E-08
    1.36728 1.71715 7.1E-08
    1.5 1.7153 7.1E-08
    1.52952 1.71496 7.1E-08
    1.55 1.7147 7.1E-08
    1.6932 1.71281 0
    1.7092 1.71258 0
    1.81307 1.71108 0
    1.97009 1.70885 0
    2.0 1.7085 0
    2.24929 1.70470 0
    2.32542 1.70350 1.1E-07
    2.5 1.7007 1.1E-07
    2.7 1.6973 1.1E-07
    2.8 1.6954 1.1E-07
    3.0 1.6915 1.1E-07
    3.3033 1.68526 2.0E-08
    3.333 1.6846 2.0E-08
    3.448 1.6820 2.0E-08
    3.5 1.6806 2.0E-08
    3.5078 1.68055 2.0E-08
    3.571 1.6791 2.0E-08
    3.704 1.6758 2.0E-08
    3.8 1.6734 2.0E-08
    3.846 1.6722 2.30e-8
    4.0 1.6679 3.7E-08
    4.167 1.6634 7.4E-08
    4.258 1.66039 1.0E-07
    4.348 1.6581 1.5E-07
    4.5 1.6533 2.5E-07
    4.545 1.6520 2.9E-07
    4.762 1.6450 5.8E-07
    5.0 1.6373 1.2E-06
    5.128 1.6328 1.63E-06
    5.208 1.6299 2.0E-06
    5.263 1.6278 2.3E-06
    5.319 1.6256 2.7E-06
    5.376 1.6233 3.1E-06
    5.435 1.6210 3.5E-06
    5.495 1.6186 4.0E-06
    5.555 1.6161 4.6E-06
    5.618 1.6135 5.3E-06
    5.682 1.6108 6.1E-06
    5.747 1.6080 7.1E-06
    5.814 1.6051 8.1E-06
    5.882 1.6021 9.0E-06
    5.952 1.5989 1.1E-05
    6.024 1.5957 1.2E-05
    6.098 1.5922 1.4E-05
    6.172 1.5887 1.6E-05
    6.250 1.5849 1.83E-05
    6.329 1.5811 2.2E-05
    6.410 1.5770 2.5E-05
    6.494 1.5727 2.9E-05
    6.579 1.5683 3.3E-05
    6.667 1.5636 4.60E-05
    6.849 1.5536 5.98E-05
    6.944 1.548 7.00E-05
    7.042 1.543 7.89E-05
    7.143 1.537 8.59E-05
    7.246 1.530 9.30E-05
    7.352 1.524 1.03E-04
    7.463 1.517 1.15E-04
    7.576 1.509 1.31E-04
    7.692 1.502 1.54E-04
    7.812 1.493 1.84E-04
    7.936 1.485 2.11E-04
    8.065 1.475 2.47E-04
    8.197 1.465 2.73E-04
    8.333 1.455 3.09E-04
    8.475 1.443 3.26E-04
    8.621 1.431 3.52E-04
    8.772 1.418 4.14E-04
    8.929 1.404 5.76E-04
    9.091 1.389 6.27E-04
    9.259 1.373 8.47E-04
    9.434 1.355 1.07E-03
    9.524 1.346 1.33E-03
    9.615 1.336 1.58E-03
    9.709 1.326 1.92E-03
    9.804 1.315 2.44E-03
    9.901 1.304 3.02E-03
    10.00 1.292 3.90E-03
    10.10 1.280 4.70E-03
    10.20 1.267 5.13E-03
    10.31 1.253 4.29E-03
    10.42 1.239 3.55E-03
    10.53 1.224 3.40E-03
    10.64 1.209 3.70E-03
    10.75 1.191 4.58E-03
    10.87 1.174 5.91E-03
    10.99 1.155 7.80E-03
    11.11 1.135 1.02E-02
    11.24 1.114 1.37E-02
    11.36 1.091 1.62E-02
    11.49 1.067 1.96E-02
    11.63 1.041 2.23E-02
    11.70 1.027 2.29E-02
    11.76 1.013 2.27E-02
    11.90 0.982 2.05E-02
    12.05 0.949 1.71E-02
    12.20 0.913 1.47E-02
    12.27 0.893 1.43E-02
    12.35 0.873 1.46E-02
    12.50 0.829 1.67E-02
    12.66 0.780 2.36E-02
    12.82 0.724 2.95E-02
    12.99 0.660 3.46E-02
    13.33 0.503 4.75E-02
    13.51 0.393 9.13E-02
    13.70 0.267 0.172
    13.89 0.156 0.317
    14.08 0.139 0.478
    14.29 0.132 0.595
    14.49 0.134 0.692
    14.71 0.136 0.787
    14.93 0.143 0.877
    15.15 0.154 0.955
    15.38 0.155 1.03
    15.63 0.151 1.09
    15.87 0.135 1.17
    16.13 0.116 1.26
    16.39 0.108 1.35
    16.67 0.098 1.45
    16.95 0.086 1.56
    17.24 0.087 1.67
    17.54 0.086 1.78
    17.86 0.088 1.90
    18.18 0.089 2.03
    18.52 0.091 2.16
    18.87 0.093 2.31
    19.23 0.097 2.47
    19.61 0.102 2.64
    20.00 0.109 2.84
    20.41 0.119 3.06
    20.83 0.131 3.31
    21.28 0.148 3.60
    21.74 0.170 3.95
    22.22 0.207 4.39
    22.73 0.261 4.95
    23.26 0.362 5.71
    23.81 0.543 6.86
    24.39 1.01 8.97
    25.00 5.05 15.20
    25.64 13.50 4.06
    26.32 9.28 1.02
    27.03 7.44 0.56
    27.78 6.46 0.379
    28.57 5.83 0.266
    29.41 5.35 0.208
    30.30 5.03 0.168
    31.25 4.74 0.129
    32.26 4.51 0.126
    33.33 4.36 0.113
    37.04 3.97 2.9E-02
    38.46 3.87 2.76E-02
    40.00 3.78 2.65E-02
    41.67 3.71 2.54E-02
    43.47 3.64 2.33E-02
    45.46 3.58 2.15E-02
    47.62 3.53 2.14E-02
    50.00 3.48 2.18E-02
    52.63 3.44 2.20E-02
    55.56 3.40 2.36E-02
    58.82 3.37 2.55E-02
    62.50 3.34 2.46E-02
    66.67 3.31 2.80E-02
    71.43 3.28 2.99E-02
    76.92 3.26 3.13E-02
    83.33 3.24 3.38E-02
    90.91 3.22 3.87E-02
    95.24 3.21 4.55E-02
    100.0 3.20 3.56E-02
    105.2 3.20 2.36E-02
    111.1 3.19 1.46E-02
    117.6 3.18 6.2E-03
    125.0 3.178 4.8E-03
    133.3 3.172 3.9E-03
    142.9 3.167 3.42E-03
    153.8 3.162 3.15E-03
    166.7 3.157 2.80E-03
    181.8 3.153 2.53E-03
    200.0 3.149 2.28E-03
    222.2 3.146 2.00E-03
    250.0 3.143 1.79E-03
    285.7 3.140 1.51E-03
    333.3 3.138 1.21E-03
    400.0 3.136 9.8E-04
    500.0 3.134 7.3E-04
    625.0 3.133 5.8E-04
  SOURCE Palik, Handbook of Optical Constants of Solids (Academic Press), MgO
END

MATERIAL Mo
  TABLE
    0.0006199 0.999622 4.84E-5
    0.0006351 0.999600 5.26E-5
    0.0006508 0.999577 5.73E-5
    0.0006665 0.999555 6.22E-5
    0.0006831 0.999530 6.77E-5
    0.0006997 0.999505 7.36E-5
    0.0007166 0.999479 7.99E-5
    0.0007345 0.999451 8.69E-5
    0.0007523 0.999423 9.44E-5
    0.0007705 0.999393 1.02E-4
    0.0007897 0.999361 1.11E-4
    0.0008087 0.999329 1.21E-4
    0.0008287 0.999294 1.31E-4
    0.0008492 0.999258 1.43E-4
    0.0008694 0.999222 1.54E-4
    0.0008906 0.999183 1.68E-4
    0.0009129 0.999142 1.82E-4
    0.0009350 0.999100 1.97E-4
    0.0009581 0.999055 2.14E-4
    0.0009816 0.999008 2.32E-4
    0.001005 0.99896 2.52E-4
    0.001030 0.99891 2.72E-4
    0.001055 0.99886 2.95E-4
    0.001081 0.99880 3.19E-4
    0.001108 0.99875 3.47E-4
    0.001134 0.99869 3.75E-4
    0.001162 0.99863 4.06E-4
    0.001191 0.99856 4.40E-4
    0.001220 0.99850 4.77E-4
    0.001250 0.99843 5.15E-4
    0.001281 0.99836 5.57E-4
    0.001312 0.99829 6.02E-4
    0.001343 0.99821 6.49E-4
    0.001376 0.99813 7.01E-4
    0.001410 0.99805 7.59E-4
    0.001445 0.99797 8.19E-4
    0.001479 0.99789 8.83E-4
    0.001516 0.99781 9.53E-4
    0.001554 0.99772 1.03E-3
    0.001592 0.99764 1.11E-3
    0.001631 0.99755 1.19E-3
    0.001671 0.99747 1.27E-3
    0.001710 0.99738 1.35E-3
    0.001754 0.99728 1.44E-3
    0.001797 0.99718 1.54E-3
    0.001839 0.99708 1.64E-3
    0.001884 0.99699 1.75E-3
    0.001931 0.99688 1.87E-3
    0.001977 0.99678 1.99E-3
    0.002026 0.99668 2.13E-3
    0.002077 0.99658 2.28E-3
    0.002127 0.99649 2.43E-3
    0.002179 0.99639 2.59E-3
    0.002234 0.99631 2.77E-3
    0.002287 0.99625 2.95E-3
    0.002344 0.99621 3.15E-3
    0.002403 0.99622 3.28E-3
    0.002460 0.99618 3.38E-3
    0.002520 0.99612 3.48E-3
    0.002583 0.99604 3.59E-3
    0.002643 0.99595 3.69E-3
    0.002707 0.99583 3.80E-3
    0.002774 0.99568 3.95E-3
    0.002844 0.99554 4.16E-3
    0.002910 0.99544 4.37E-3
    0.002987 0.99535 4.61E-3
    0.003054 0.99528 4.83E-3
    0.003131 0.99526 5.09E-3
    0.003212 0.99528 5.28E-3
    0.003289 0.99529 5.41E-3
    0.003369 0.99526 5.55E-3
    0.003453 0.99522 5.70E-3
    0.003532 0.99518 5.84E-3
    0.003625 0.99514 6.00E-3
    0.003712 0.99512 6.15E-3
    0.003803 0.99510 6.31E-3
    0.003899 0.99511 6.48E-3
    0.003986 0.99517 6.63E-3
    0.004092 0.99541 6.82E-3
    0.004188 0.99558 6.63E-3
    0.004290 0.99569 6.39E-3
    0.004396 0.99568 6.15E-3
    0.004508 0.99565 5.85E-3
    0.004609 0.99552 5.43E-3
    0.004732 0.99520 4.98E-3
    0.004843 0.99480 4.61E-3
    0.004959 0.99433 4.26E-3
    0.005081 0.99379 3.93E-3
    0.005209 0.99315 3.62E-3
    0.005344 0.99243 3.33E-3
    0.005462 0.99176 3.10E-3
    0.005610 0.99085 2.83E-3
    0.005740 0.9900 2.60E-3
    0.005876 0.9890 2.40E-3
    0.006018 0.9879 2.58E-3
    0.006168 0.9869 2.69E-3
    0.006325 0.9859 2.80E-3
    0.006491 0.9848 2.91E-3
    0.006630 0.9839 3.00E-3
    0.006812 0.9828 3.12E-3
    0.006965 0.9818 3.22E-3
    0.007125 0.9807 3.33E-3
    0.007293 0.9795 3.45E-3
    0.007469 0.9783 3.60E-3
    0.007653 0.9770 3.75E-3
    0.007847 0.9757 3.92E-3
    0.008051 0.9742 4.10E-3
    0.008265 0.9726 4.28E-3
    0.008434 0.9713 4.42E-3
    0.008670 0.9695 4.62E-3
    0.008856 0.9680 4.78E-3
    0.009116 0.9659 5.01E-3
    0.009322 0.9641 5.19E-3
    0.009537 0.9623 5.38E-3
    0.009762 0.9603 5.59E-3
    0.009998 0.9581 5.80E-3
    0.01025 0.9557 6.03E-3
    0.01051 0.9532 6.28E-3
    0.01078 0.9504 6.54E-3
    0.01107 0.9473 6.90E-3
    0.01127 0.9451 7.19E-3
    0.01159 0.9415 7.64E-3
    0.01192 0.9377 8.14E-3
    0.01215 0.9349 8.50E-3
    0.01240 0.9318 8.89E-3
    0.02066 0.897 0.106
    0.02480 0.868 0.151
    0.02755 0.850 0.187
    0.03100 0.828 0.235
    0.03139 0.823 0.241
    0.03179 0.818 0.250
    0.03220 0.813 0.261
    0.03263 0.810 0.273
    0.03284 0.809 0.281
    0.03306 0.808 0.289
    0.03328 0.809 0.297
    0.03351 0.810 0.303
    0.03374 0.811 0.312
    0.03397 0.812 0.321
    0.03420 0.815 0.331
    0.03444 0.819 0.341
    0.03463 0.825 0.350
    0.03483 0.831 0.358
    0.03502 0.841 0.367
    0.03522 0.853 0.373
    0.03542 0.867 0.375
    0.03563 0.880 0.373
    0.03583 0.893 0.368
    0.03604 0.901 0.360
    0.03625 0.907 0.352
    0.03647 0.911 0.344
    0.03668 0.912 0.334
    0.03690 0.910 0.326
    0.03701 0.907 0.322
    0.03712 0.903 0.321
    0.03734 0.897 0.323
    0.03757 0.896 0.327
    0.03780 0.898 0.330
    0.03803 0.901 0.331
    0.03827 0.907 0.331
    0.03850 0.912 0.327
    0.03875 0.915 0.323
    0.03905 0.918 0.315
    0.03936 0.919 0.307
    0.03968 0.918 0.298
    0.04000 0.915 0.288
    0.04032 0.909 0.279
    0.04065 0.902 0.271
    0.04099 0.892 0.263
    0.04133 0.879 0.259
    0.04168 0.868 0.256
    0.04203 0.855 0.257
    0.04239 0.844 0.256
    0.04275 0.832 0.259
    0.04313 0.822 0.261
    0.04350 0.811 0.263
    0.04389 0.799 0.265
    0.04428 0.788 0.269
    0.04468 0.776 0.272
    0.04509 0.764 0.276
    0.04550 0.750 0.281
    0.04592 0.734 0.289
    0.04635 0.721 0.298
    0.04679 0.706 0.308
    0.04723 0.694 0.319
    0.04769 0.680 0.329
    0.04806 0.666 0.341
    0.04843 0.656 0.353
    0.04881 0.645 0.367
    0.04920 0.636 0.380
    0.04959 0.624 0.393
    0.04999 0.612 0.410
    0.05040 0.603 0.429
    0.05081 0.596 0.447
    0.05123 0.588 0.468
    0.05166 0.583 0.491
    0.05209 0.581 0.511
    0.05254 0.579 0.532
    0.05299 0.579 0.553
    0.05344 0.579 0.575
    0.05391 0.582 0.595
    0.05438 0.586 0.614
    0.05486 0.589 0.633
    0.05535 0.594 0.650
    0.05585 0.596 0.668
    0.05636 0.602 0.685
    0.05687 0.607 0.700
    0.05740 0.608 0.715
    0.05794 0.609 0.733
    0.05848 0.610 0.752
    0.05904 0.612 0.773
    0.05961 0.616 0.794
    0.06019 0.621 0.815
    0.06078 0.626 0.838
    0.06138 0.632 0.862
    0.06199 0.639 0.887
    0.06262 0.648 0.913
    0.06326 0.660 0.940
    0.06391 0.674 0.968
    0.06458 0.691 0.996
    0.06526 0.712 1.02
    0.06595 0.737 1.05
    0.06666 0.766 1.08
    0.06738 0.799 1.10
    0.06812 0.833 1.11
    0.06888 0.866 1.12
    0.06965 0.903 1.13
    0.07045 0.940 1.14
    0.07126 0.978 1.14
    0.07208 1.01 1.13
    0.07293 1.04 1.12
    0.07380 1.07 1.11
    0.07469 1.10 1.10
    0.07560 1.12 1.08
    0.07653 1.13 1.06
    0.07749 1.14 1.04
    0.07847 1.15 1.02
    0.07948 1.15 1.01
    0.08051 1.15 0.994
    0.08157 1.14 0.989
    0.08266 1.14 0.987
    0.08377 1.14 0.987
    0.08492 1.13 0.990
    0.08610 1.13 0.997
    0.08731 1.14 1.01
    0.08856 1.15 1.01
    0.08984 1.15 1.02
    0.09117 1.17 1.02
    0.09253 1.18 1.02
    0.09393 1.20 1.03
    0.09537 1.21 1.02
    0.09686 1.23 1.01
    0.09840 1.24 0.993
    0.09999 1.25 0.975
    0.1016 1.26 0.953
    0.1033 1.26 0.921
    0.1051 1.25 0.886
    0.1069 1.23 0.845
    0.1088 1.18 0.802
    0.1107 1.12 0.782
    0.1127 1.05 0.774
    0.1148 0.977 0.791
    0.1170 0.909 0.835
    0.1192 0.859 0.881
    0.1216 0.812 0.930
    0.1240 0.770 0.987
    0.1265 0.735 1.05
    0.1291 0.707 1.12
    0.1319 0.685 1.19
    0.1348 0.670 1.25
    0.1378 0.652 1.33
    0.1409 0.647 1.41
    0.1442 0.649 1.49
    0.1476 0.659 1.57
    0.1512 0.672 1.65
    0.1550 0.685 1.73
    0.1569 0.697 1.77
    0.1590 0.711 1.81
    0.1610 0.726 1.85
    0.1631 0.745 1.90
    0.1653 0.781 1.93
    0.1675 0.808 1.95
    0.1698 0.816 1.96
    0.1722 0.813 1.98
    0.1746 0.808 2.00
    0.1771 0.798 2.04
    0.1797 0.791 2.08
    0.1823 0.784 2.12
    0.1851 0.777 2.18
    0.1879 0.779 2.24
    0.1907 0.783 2.30
    0.1937 0.789 2.36
    0.1968 0.798 2.43
    0.2000 0.813 2.50
    0.2033 0.836 2.57
    0.2066 0.850 2.64
    0.2101 0.873 2.72
    0.2138 0.895 2.80
    0.2175 0.924 2.89
    0.2214 0.959 2.99
    0.2254 1.00 3.09
    0.2296 1.06 3.20
    0.2339 1.13 3.31
    0.2384 1.22 3.42
    0.2431 1.33 3.53
    0.2480 1.46 3.62
    0.2530 1.61 3.70
    0.2583 1.75 3.76
    0.2638 1.90 3.81
    0.2695 2.06 3.84
    0.2755 2.21 3.87
    0.2818 2.39 3.88
    0.2883 2.59 3.86
    0.2952 2.77 3.77
    0.3024 2.91 3.67
    0.3100 3.01 3.51
    0.3179 3.04 3.40
    0.3263 3.04 3.31
    0.3351 3.04 3.27
    0.3444 3.05 3.24
    0.3542 3.06 3.21
    0.3647 3.06 3.19
    0.3757 3.06 3.18
    0.3875 3.05 3.18
    0.4000 3.03 3.22
    0.4133 3.04 3.27
    0.4275 3.05 3.33
    0.4428 3.08 3.42
    0.4592 3.13 3.51
    0.4769 3.22 3.61
    0.4959 3.36 3.73
    0.5166 3.59 3.78
    0.5391 3.79 3.61
    0.5636 3.76 3.41
    0.5904 3.68 3.45
    0.6199 3.68 3.52
    0.6526 3.74 3.58
    0.6888 3.81 3.58
    0.7293 3.84 3.51
    0.7749 3.77 3.41
    0.8266 3.53 3.30
    0.8856 3.15 3.40
    0.9537 2.77 3.74
    1.033 2.44 4.22
    1.127 2.16 4.85
    1.240 1.94 5.58
    1.378 1.74 6.48
    1.442 1.70 6.90
    1.512 1.64 7.35
    1.590 1.60 7.83
    1.675 1.52 8.38
    1.771 1.48 8.99
    1.879 1.43 9.67
    2.000 1.38 10.4
    2.138 1.34 11.3
    2.296 1.35 12.4
    2.480 1.37 13.5
    2.695 1.46 14.9
    2.952 1.57 16.5
    3.263 1.70 18.4
    3.647 1.99 20.8
    4.133 2.44 23.8
    4.275 2.58 24.7
    4.428 2.74 25.6
    4.592 2.92 26.6
    4.769 3.14 27.6
    4.959 3.36 28.8
    5.166 3.61 30.0
    5.391 3.92 31.3
    5.636 4.26 32.7
    5.904 4.65 34.3
    6.199 5.10 36.0
    6.526 5.61 37.8
    6.888 6.21 39.9
    7.293 6.90 42.2
    7.749 7.74 44.7
    8.266 8.78 47.5
    8.856 9.96 50.7
    9.537 11.4 54.4
    10.33 13.4 58.4
    11.27 15.6 63.1
    12.40 18.5 68.5
  SOURCE Palik, Handbook of Optical Constants of Solids (Academic Press), Mo
END

MATERIAL Si3N4
  TABLE
    0.05166 0.655 0.420
    0.05391 0.625 0.481
    0.05636 0.611 0.560
    0.05904 0.617 0.647
    0.06199 0.635 0.743
    0.06526 0.676 0.841
    0.06888 0.735 0.936
    0.07293 0.810 1.03
    0.07749 0.902 1.11
    0.08266 1.001 1.18
    0.08856 1.111 1.26
    0.09537 1.247 1.35
    0.1033 1.417 1.43
    0.1127 1.657 1.52
    0.1181 1.827 1.53
    0.1240 2.000 1.49
    0.1305 2.162 1.44
    0.1378 2.326 1.32
    0.1459 2.492 1.16
    0.1550 2.651 0.962
    0.1600 2.711 0.866
    0.1653 2.753 0.750
    0.1710 2.766 0.612
    0.1771 2.752 0.493
    0.1837 2.724 0.380
    0.1907 2.682 0.273
    0.1984 2.620 0.174
    0.2066 2.541 0.102
    0.2156 2.464 5.7E-2
    0.2254 2.393 2.9E-2
    0.2362 2.331 1.1E-2
    0.2480 2.278 4.9E-3
    0.2610 2.234 1.2E-3
    0.2755 2.198 2.2E-4
    0.2917 2.167 0
    0.3100 2.141 0
    0.3542 2.099 0
    0.4133 2.066 0
    0.4959 2.041 0
    0.6199 2.022 0
    0.8266 2.008 0
  SOURCE Palik, Handbook of Optical Constants of Solids (Academic Press), Si3N4
END

MATERIAL SiO
  TABLE
    0.04959 0.8690 0.2717
    0.05166 0.8444 0.3060
    0.05391 0.8371 0.3505
    0.05510 0.8391 0.3761
    0.05636 0.8454 0.3987
    0.05767 0.8519 0.4222
    0.05904 0.8610 0.4456
    0.06048 0.8721 0.4688
    0.06199 0.8853 0.4919
    0.06358 0.9007 0.5140
    0.06526 0.9178 0.5362
    0.06702 0.9376 0.5578
    0.06888 0.9596 0.5771
    0.07085 0.9825 0.5961
    0.07293 1.008 0.6147
    0.07514 1.036 0.6309
    0.07749 1.066 0.6453
    0.07999 1.098 0.6566
    0.08266 1.132 0.6651
    0.08551 1.166 0.6692
    0.08856 1.199 0.6698
    0.09184 1.231 0.6666
    0.09537 1.259 0.6602
    0.09919 1.283 0.6523
    0.1033 1.307 0.6464
    0.1078 1.311 0.6293
    0.1127 1.320 0.6529
    0.1181 1.345 0.6701
    0.1240 1.378 0.6843
    0.1305 1.412 0.6920
    0.1378 1.445 0.7002
    0.1459 1.482 0.7153
    0.1550 1.530 0.7333
    0.1653 1.593 0.7473
    0.1771 1.667 0.7479
    0.1907 1.746 0.7348
    0.2066 1.829 0.7084
    0.2156 1.871 0.6890
    0.2254 1.914 0.6663
    0.2362 1.957 0.6383
    0.2480 2.001 0.6052
    0.2583 2.034 0.5723
    0.2695 2.066 0.5364
    0.2818 2.094 0.4948
    0.2952 2.119 0.4499
    0.3100 2.141 0.4006
    0.3263 2.157 0.3453
    0.3444 2.162 0.2872
    0.3647 2.160 0.2287
    0.3875 2.144 0.1706
    0.4133 2.116 0.1211
    0.4428 2.085 0.08374
    0.4769 2.053 0.05544
    0.5166 2.021 0.03533
    0.5636 1.994 0.02153
    0.6199 1.969 0.01175
    0.6888 1.948 0.00523
    0.7749 1.929 0.00151
    0.8856 1.913 0
    1.000 1.87 0
    2.000 1.84 0
    3.000 1.82 0
    4.000 1.80 0
    5.000 1.75 0
    6.000 1.70 0
    7.000 1.60 0
    7.500 1.42 0
    8.000 1.15 0
    8.500 0.90 0.18
    9.000 0.91 0.75
    9.500 1.20 1.20
    10.00 2.00 1.38
    10.50 2.85 0.90
    10.75 2.86 0.58
    11.00 2.82 0.40
    11.50 2.50 0.20
    12.00 2.13 0.14
    13.00 2.04 0.20
    14.00 2.01 0.30
  SOURCE Palik, Handbook of Optical Constants of Solids (Academic Press), SiO
END

MATERIAL Y2O3
  TABLE
    0.0310 0.624 0.272
    0.0318 0.624 0.295
    0.0326 0.624 0.314
    0.0335 0.623 0.356
    0.0344 0.621 0.388
    0.0354 0.621 0.461
    0.0365 0.671 0.535
    0.0376 0.775 0.565
    0.0387 0.823 0.535
    0.0400 0.832 0.515
    0.0413 0.834 0.543
    0.0428 0.876 0.596
    0.0443 0.942 0.567
    0.0459 0.965 0.561
    0.0477 0.985 0.551
    0.0496 0.997 0.550
    0.0506 1.000 0.554
    0.0517 1.016 0.564
    0.0528 1.025 0.563
    0.0539 1.039 0.556
    0.0551 1.048 0.547
    0.0564 1.045 0.540
    0.0577 1.044 0.545
    0.0590 1.041 0.542
    0.0605 1.040 0.543
    0.0620 1.041 0.553
    0.0636 1.042 0.560
    0.0653 1.042 0.570
    0.0670 1.042 0.584
    0.0689 1.039 0.595
    0.0708 1.051 0.618
    0.0729 1.072 0.639
    0.0751 1.084 0.631
    0.0775 1.062 0.597
    0.0800 0.979 0.578
    0.0827 0.892 0.605
    0.0855 0.819 0.702
    0.0886 0.829 0.860
    0.0892 0.843 0.900
    0.0898 0.857 0.938
    0.0905 0.875 0.971
    0.0912 0.894 1.003
    0.0918 0.917 1.035
    0.0925 0.940 1.067
    0.0932 0.973 1.101
    0.0939 1.017 1.137
    0.0946 1.043 1.169
    0.0954 1.077 1.196
    0.0961 1.143 1.220
    0.0969 1.198 1.243
    0.0976 1.247 1.265
    0.0984 1.279 1.281
    0.0992 1.287 1.295
    0.1000 1.292 1.290
    0.1008 1.296 1.282
    0.1016 1.301 1.267
    0.1025 1.305 1.250
    0.1033 1.308 1.238
    0.1042 1.323 1.234
    0.1051 1.356 1.235
    0.1060 1.390 1.246
    0.1069 1.415 1.259
    0.1078 1.440 1.273
    0.1088 1.481 1.285
    0.1097 1.520 1.291
    0.1107 1.537 1.297
    0.1117 1.543 1.292
    0.1127 1.555 1.286
    0.1137 1.575 1.276
    0.1148 1.615 1.264
    0.1159 1.643 1.258
    0.1170 1.684 1.264
    0.1181 1.704 1.262
    0.1192 1.716 1.252
    0.1204 1.721 1.237
    0.1216 1.725 1.221
    0.1228 1.730 1.208
    0.1240 1.735 1.196
    0.1252 1.741 1.192
    0.1265 1.749 1.170
    0.1278 1.757 1.163
    0.1292 1.766 1.165
    0.1305 1.782 1.173
    0.1319 1.811 1.180
    0.1333 1.857 1.185
    0.1348 1.898 1.197
    0.1362 1.908 1.216
    0.1378 1.925 1.235
    0.1393 1.946 1.266
    0.1409 1.975 1.212
    0.1425 2.021 1.211
    0.1442 2.051 1.216
    0.1459 2.089 1.221
    0.1476 2.139 1.220
    0.1494 2.181 1.217
    0.1512 2.196 1.205
    0.1531 2.209 1.188
    0.1550 2.222 1.162
    0.1569 2.240 1.136
    0.1590 2.265 1.123
    0.1610 2.294 1.124
    0.1631 2.314 1.121
    0.1653 2.334 1.110
    0.1675 2.418 1.103
    0.1698 2.468 1.110
    0.1722 2.523 1.118
    0.1746 2.592 1.118
    0.1771 2.682 1.109
    0.1797 2.820 1.093
    0.1823 2.916 1.054
    0.1851 2.952 0.926
    0.1879 2.947 0.755
    0.1907 2.891 0.590
    0.1937 2.801 0.427
    0.1968 2.682 0.276
    0.2000 2.628 0.186
    0.2033 2.583 0.249
    0.2066 2.652 0.276
    0.2101 2.726 0.129
    0.2138 2.632 0.0113
    0.2175 2.483 8.74E-5
    0.2214 2.360 7.67E-5
    0.2254 2.315 9.49E-6
    0.2296 2.266 2.29E-6
    0.2339 2.233 1.05E-6
    0.2384 2.199 7.61E-7
    0.2431 2.176 6.3E-6
    0.2480 2.155 5.6E-6
    0.2530 2.127 5.0E-6
    0.2583 2.115 4.5E-6
    0.2638 2.106 4.0E-6
    0.2695 2.096 3.5E-6
    0.2755 2.085 3.1E-6
    0.2818 2.073 2.7E-6
    0.2883 2.062 2.4E-6
    0.2952 2.052 2.2E-6
    0.3024 2.042 1.9E-6
    0.3100 2.034 1.7E-6
    0.3179 2.025 1.4E-6
    0.3263 2.017 1.2E-6
    0.3351 2.010 9E-7
    0.3444 2.004 6E-7
    0.3542 1.998 4E-7
    0.3647 1.992 4E-7
    0.3757 1.985 4E-7
    0.3875 1.978 4E-7
    0.4000 1.971 4E-7
    0.4133 1.964 4E-7
    0.4275 1.959 0
    0.4428 1.953 0
    0.4592 1.948 0
    0.4769 1.944 0
    0.4959 1.940 0
    0.5000 1.939 0
    0.5128 1.938 0
    0.5166 1.938 0
    0.5263 1.937 0
    0.5391 1.936 0
    0.5405 1.936 0
    0.5556 1.935 0
    0.5636 1.934 0
    0.5714 1.933 0
    0.5882 1.932 0
    0.5904 1.932 0
    0.6061 1.931 0
    0.6199 1.930 0
    0.6250 1.926 0
    0.6452 1.923 0
    0.6667 1.921 0
    0.6897 1.919 0
    0.7143 1.917 0
    0.7407 1.915 0
    0.7692 1.913 0
    0.8000 1.911 0
    0.8333 1.909 0
    0.8696 1.908 0
    0.9091 1.906 0
    0.9524 1.904 0
    1.0000 1.903 0
    1.0204 1.902 0
    1.0417 1.901 0
    1.0638 1.901 0
    1.0870 1.900 0
    1.1111 1.900 0
    1.1364 1.899 0
    1.1628 1.898 0
    1.1905 1.898 0
    1.2195 1.897 0
    1.2500 1.896 0
    1.2821 1.896 0
    1.3158 1.895 0
    1.3514 1.895 0
    1.3889 1.894 0
    1.4286 1.893 0
    1.4706 1.893 0
    1.5152 1.892 0
    1.5625 1.891 0
    1.6129 1.891 0
    1.6667 1.890 0
    1.7241 1.889 0
    1.7857 1.888 0
    1.8519 1.888 0
    1.9231 1.887 0
    2.0000 1.886 0
    2.0408 1.885 0
    2.0833 1.885 0
    2.1277 1.884 0
    2.1739 1.883 0
    2.2222 1.883 0
    2.2727 1.882 0
    2.3256 1.881 0
    2.3810 1.881 0
    2.4390 1.880 6.5E-7
    2.5000 1.879 6.5E-7
    2.5641 1.878 6.5E-7
    2.6316 1.877 6.5E-7
    2.7027 1.876 6.5E-7
    2.7778 1.875 6.5E-7
    2.8571 1.874 6.5E-7
    2.9000 1.873 6.5E-7
    2.9412 1.873 6.5E-7
    3.0303 1.872 6.5E-7
    3.1250 1.870 6.5E-7
    3.2258 1.868 6.5E-7
    3.3333 1.867 8.78e-7
    3.4483 1.865 9.51e-7
    3.5714 1.863 1.3E-6
    3.7037 1.860 1.6E-8
    3.8462 1.858 1.6E-8
    3.9000 1.857 1.3E-6
    4.0000 1.855 1.6E-8
    4.1667 1.851 1.6E-8
    4.3478 1.847 1.6E-8
    4.5455 1.843 3.7E-8
    4.7619 1.838 8.6E-8
    5.0000 1.832 2.1E-7
    5.1282 1.83 3.3E-7
    5.2632 1.82 5.2E-7
    5.4054 1.82 8.2E-7
    5.5556 1.82 1.3E-6
    5.7143 1.81 2.0E-6
    5.8824 1.81 3.2E-6
    6.0606 1.80 5.0E-6
    6.2500 1.80 8.0E-6
    6.4516 1.79 1.3E-5
    6.6667 1.78 2.2E-5
    6.8966 1.77 3.7E-5
    7.1429 1.76 6.3E-5
    7.4074 1.75 1.0E-4
    7.6923 1.74 1.6E-4
    8.0000 1.72 2.7E-4
    8.3333 1.71 4.2E-4
    8.6957 1.69 7.0E-4
    9.0909 1.67 1.2E-3
    9.5238 1.64 2.3E-3
    10.000 1.61 4.5E-3
    10.204 1.59 5.9E-3
    10.417 1.58 7.9E-3
    10.638 1.56 9.7E-3
    10.870 1.54 0.012
    11.111 1.52 0.015
    11.364 1.49 0.019
    11.628 1.47 0.024
    11.905 1.44 0.029
    12.195 1.41 0.035
    12.500 1.37 0.041
    12.821 1.33 0.048
    13.158 1.28 0.055
    13.514 1.22 0.063
    13.889 1.15 0.070
    14.286 1.07 0.078
    14.706 0.97 0.086
    15.152 0.83 0.096
    15.625 0.62 0.12
    16.129 0.22 0.26
    16.667 0.10 0.78
    17.241 0.15 1.2
    17.857 0.73 1.8
    18.519 0.66 0.65
    19.231 0.12 1.2
    20.000 0.09 1.7
    20.408 0.15 1.9
    20.833 0.10 2.1
    21.277 0.15 2.4
    21.739 0.77 2.3
    22.222 0.15 2.4
    22.727 0.12 2.7
    23.256 0.13 3.1
    23.810 0.22 3.6
    24.390 0.28 3.7
    25.000 0.29 4.4
    25.641 0.50 5.4
    26.316 1.38 7.4
    27.027 8.44 7.1
    27.778 5.36 1.4
    28.571 1.94 1.8
    29.412 1.68 6.6
    30.303 7.48 1.5
    31.250 3.47 0.86
    32.258 1.53 5.4
    33.333 10.88 2.9
    34.483 6.89 0.38
    35.714 5.72 0.17
    37.037 5.10 0.11
    38.462 4.67 0.095
    40.000 4.26 0.15
    41.667 4.65 0.82
    43.478 4.38 0.099
    45.455 4.13 0.052
    47.619 3.96 0.041
    50.000 3.80 0.043
    52.632 3.56 0.095
    55.556 4.04 0.47
    58.824 4.09 0.30
    62.500 3.79 0.040
    66.667 3.67 0.025
    71.429 3.57 0.024
    76.923 3.43 0.048
    83.333 3.63 0.80
    90.909 3.67 0.041
    100.00 3.57 0.016
    111.11 3.51 0.010
    125.00 3.48 7.4E-3
    142.86 3.45 5.8E-3
    166.67 3.43 4.6E-3
    200.00 3.41 3.7E-3
    250.00 3.40 2.8E-3
    333.33 3.39 2.0E-3
    500.00 3.38 1.4E-3
    666.67 3.38 1.0E-3
    1000.0 3.38 6.7E-4
    2000.0 3.38 3.3E-4
  SOURCE Palik, Handbook of Optical Constants of Solids (Academic Press), Y2O3
END

MATERIAL Pt
  TABLE
    0.0006199 0.999528 1.23E-4
    0.0006351 0.999476 1.33E-4
    0.0006508 0.999421 1.43E-4
    0.0006665 0.999377 1.54E-4
    0.0006831 0.999332 1.67E-4
    0.0006997 0.999288 1.80E-4
    0.0007166 0.999243 1.94E-4
    0.0007344 0.999197 2.09E-4
    0.0007523 0.999150 2.25E-4
    0.0007705 0.999102 2.43E-4
    0.0007897 0.999051 2.62E-4
    0.0008087 0.999000 2.82E-4
    0.0008287 0.99895 3.04E-4
    0.0008492 0.99889 3.27E-4
    0.0008694 0.99883 3.51E-4
    0.0008906 0.99877 3.78E-4
    0.0009129 0.99871 4.06E-4
    0.0009350 0.99865 4.38E-4
    0.0009581 0.99858 4.72E-4
    0.0009816 0.99851 5.08E-4
    0.001005 0.99844 5.46E-4
    0.001030 0.99837 5.86E-4
    0.001055 0.99829 6.30E-4
    0.001081 0.99821 6.77E-4
    0.001108 0.99813 7.29E-4
    0.001134 0.99805 7.82E-4
    0.001162 0.99796 8.40E-4
    0.001191 0.99787 9.05E-4
    0.001220 0.99778 9.72E-4
    0.001250 0.99769 1.04E-3
    0.001281 0.99759 1.12E-3
    0.001312 0.99749 1.20E-3
    0.001343 0.99739 1.28E-3
    0.001376 0.99729 1.37E-3
    0.001410 0.99718 1.47E-3
    0.001445 0.99707 1.57E-3
    0.001479 0.99697 1.68E-3
    0.001516 0.99686 1.79E-3
    0.001554 0.99675 1.92E-3
    0.001592 0.99666 2.05E-3
    0.001631 0.99656 2.16E-3
    0.001671 0.99646 2.27E-3
    0.001710 0.99634 2.38E-3
    0.001754 0.99620 2.51E-3
    0.001797 0.99606 2.66E-3
    0.001839 0.99592 2.82E-3
    0.001884 0.99579 2.99E-3
    0.001931 0.99566 3.19E-3
    0.001977 0.99555 3.37E-3
    0.002026 0.99544 3.55E-3
    0.002077 0.99532 3.76E-3
    0.002127 0.99521 3.96E-3
    0.002179 0.99513 4.17E-3
    0.002234 0.99508 4.37E-3
    0.002287 0.99498 4.46E-3
    0.002344 0.99482 4.54E-3
    0.002403 0.99458 4.74E-3
    0.002460 0.99437 4.98E-3
    0.002520 0.99419 5.23E-3
    0.002584 0.99400 5.51E-3
    0.002643 0.99384 5.78E-3
    0.002707 0.99368 6.07E-3
    0.002774 0.99353 6.38E-3
    0.002844 0.99338 6.70E-3
    0.002910 0.99324 7.00E-3
    0.002987 0.99310 7.37E-3
    0.003054 0.99300 7.70E-3
    0.003131 0.99293 8.08E-3
    0.003212 0.99290 8.36E-3
    0.003289 0.99284 8.59E-3
    0.003369 0.99273 8.84E-3
    0.003453 0.99260 9.09E-3
    0.003532 0.99246 9.33E-3
    0.003625 0.99228 9.62E-3
    0.003712 0.99212 9.88E-3
    0.003803 0.99193 1.02E-2
    0.003899 0.99174 1.05E-2
    0.003986 0.99155 1.07E-2
    0.004092 0.99130 1.11E-2
    0.004188 0.99108 1.14E-2
    0.004290 0.99085 1.17E-2
    0.004396 0.99060 1.20E-2
    0.004508 0.99034 1.24E-2
    0.004609 0.99010 1.27E-2
    0.004732 0.9898 1.31E-2
    0.004843 0.9896 1.35E-2
    0.004959 0.9893 1.38E-2
    0.005081 0.9891 1.41E-2
    0.005209 0.9888 1.45E-2
    0.005344 0.9885 1.48E-2
    0.005462 0.9881 1.51E-2
    0.005610 0.9877 1.54E-2
    0.005740 0.9874 1.58E-2
    0.005876 0.9870 1.61E-2
    0.006018 0.9866 1.64E-2
    0.006168 0.9863 1.68E-2
    0.006325 0.9859 1.69E-2
    0.006491 0.9855 1.69E-2
    0.006630 0.9850 1.69E-2
    0.006812 0.9841 1.70E-2
    0.006965 0.9834 1.70E-2
    0.007125 0.9826 1.70E-2
    0.007293 0.9816 1.70E-2
    0.007469 0.9805 1.70E-2
    0.007653 0.9793 1.70E-2
    0.007847 0.9778 1.71E-2
    0.008051 0.9762 1.72E-2
    0.008265 0.9745 1.74E-2
    0.008434 0.9730 1.75E-2
    0.008670 0.9708 1.77E-2
    0.008856 0.9690 1.79E-2
    0.009116 0.9661 1.81E-2
    0.009322 0.9637 1.86E-2
    0.009537 0.9612 1.92E-2
    0.009762 0.9584 1.99E-2
    0.009998 0.9553 2.06E-2
    0.01025 0.9518 2.18E-2
    0.01051 0.9481 2.34E-2
    0.01078 0.9442 2.50E-2
    0.01107 0.9399 2.71E-2
    0.01127 0.9369 2.87E-2
    0.01159 0.9322 3.14E-2
    0.01192 0.9269 3.50E-2
    0.01215 0.9232 3.77E-2
    0.01240 0.9190 4.08E-2
    0.015 0.885 7.5E-2
    0.016 0.892 8.6E-2
    0.017 0.893 9.9E-2
    0.018 0.892 0.114
    0.019 0.887 0.129
    0.020 0.882 0.145
    0.021 0.877 0.162
    0.022 0.869 0.180
    0.023 0.860 0.198
    0.024 0.881 0.217
    0.025 0.872 0.157
    0.026 0.862 0.166
    0.027 0.850 0.180
    0.028 0.838 0.194
    0.029 0.826 0.210
    0.030 0.810 0.227
    0.031 0.794 0.249
    0.032 0.779 0.272
    0.033 0.762 0.297
    0.034 0.742 0.322
    0.035 0.722 0.350
    0.036 0.696 0.379
    0.037 0.674 0.412
    0.038 0.663 0.447
    0.039 0.675 0.502
    0.040 0.687 0.551
    0.041 0.699 0.581
    0.042 0.709 0.573
    0.043 0.718 0.654
    0.044 0.722 0.579
    0.045 0.722 0.605
    0.046 0.719 0.622
    0.047 0.717 0.637
    0.048 0.714 0.656
    0.049 0.712 0.679
    0.050 0.709 0.718
    0.051 0.709 0.766
    0.052 0.711 0.797
    0.053 0.713 0.826
    0.054 0.720 0.845
    0.055 0.729 0.867
    0.056 0.744 0.887
    0.057 0.763 0.905
    0.058 0.792 0.924
    0.059 0.812 0.935
    0.060 0.835 0.938
    0.061 0.862 0.937
    0.062 0.887 0.930
    0.063 0.914 0.924
    0.064 0.937 0.915
    0.065 0.957 0.900
    0.066 0.975 0.884
    0.067 0.993 0.869
    0.068 1.01 0.856
    0.069 1.02 0.837
    0.070 1.03 0.826
    0.072 1.04 0.809
    0.074 1.05 0.817
    0.076 1.06 0.835
    0.078 1.07 0.850
    0.080 1.08 0.866
    0.082 1.09 0.878
    0.084 1.10 0.891
    0.086 1.12 0.899
    0.088 1.14 0.903
    0.090 1.16 0.912
    0.092 1.18 0.919
    0.094 1.20 0.930
    0.096 1.19 0.942
    0.098 1.17 0.957
    0.100 1.19 0.981
    0.102 1.22 1.01
    0.104 1.22 1.02
    0.106 1.23 1.04
    0.108 1.24 1.05
    0.110 1.24 1.07
    0.112 1.25 1.09
    0.114 1.27 1.11
    0.116 1.28 1.13
    0.118 1.30 1.15
    0.120 1.32 1.17
    0.122 1.35 1.18
    0.124 1.37 1.18
    0.126 1.40 1.17
    0.128 1.42 1.17
    0.130 1.43 1.16
    0.132 1.43 1.15
    0.134 1.43 1.15
    0.136 1.43 1.14
    0.138 1.43 1.14
    0.140 1.45 1.15
    0.142 1.46 1.15
    0.144 1.46 1.15
    0.146 1.47 1.15
    0.148 1.47 1.15
    0.150 1.47 1.15
    0.155 1.46 1.16
    0.160 1.46 1.22
    0.165 1.48 1.21
    0.170 1.49 1.22
    0.175 1.46 1.23
    0.180 1.42 1.23
    0.185 1.38 1.24
    0.190 1.34 1.26
    0.195 1.30 1.29
    0.200 1.24 1.34
    0.205 1.19 1.40
    0.2066 1.38 1.40
    0.2101 1.37 1.43
    0.2138 1.36 1.47
    0.2214 1.36 1.54
    0.2296 1.36 1.61
    0.2384 1.36 1.67
    0.2480 1.36 1.76
    0.2583 1.38 1.85
    0.2695 1.39 1.95
    0.2818 1.43 2.04
    0.2952 1.45 2.14
    0.3100 1.49 2.25
    0.3179 1.51 2.32
    0.3263 1.53 2.37
    0.3351 1.56 2.42
    0.3444 1.58 2.48
    0.3542 1.60 2.55
    0.3647 1.62 2.62
    0.3757 1.65 2.69
    0.3874 1.68 2.76
    0.3999 1.72 2.84
    0.4133 1.75 2.92
    0.4275 1.79 3.01
    0.4428 1.83 3.10
    0.4592 1.87 3.20
    0.4769 1.91 3.30
    0.4959 1.96 3.42
    0.5166 2.03 3.54
    0.5390 2.10 3.67
    0.5636 2.17 3.77
    0.5904 2.23 3.92
    0.6199 2.30 4.07
    0.6525 2.38 4.26
    0.6888 2.51 4.43
    0.7293 2.63 4.63
    0.7749 2.76 4.84
    0.8265 2.92 5.07
    0.8856 3.10 5.32
    0.9537 3.29 5.61
    1.033 3.55 5.92
    1.078 3.70 6.08
    1.127 3.86 6.24
    1.181 4.03 6.44
    1.240 4.25 6.62
    1.305 4.50 6.77
    1.378 4.77 6.91
    1.409 4.91 6.95
    1.459 5.05 6.98
    1.512 5.17 7.01
    1.550 5.31 7.04
    1.610 5.44 7.04
    1.653 5.57 7.02
    1.698 5.67 6.95
    1.771 5.71 6.83
    1.823 5.66 6.73
    1.907 5.52 6.66
    1.968 5.34 6.70
    2.066 5.13 6.75
    2.175 4.86 6.89
    2.254 4.58 7.14
    2.384 4.30 7.40
    2.455 3.91 7.71
    2.638 3.36 8.40
    2.755 3.03 9.31
    2.883 2.92 10.3
    3.100 2.81 11.4
    3.263 3.03 12.5
    3.542 3.28 13.7
    3.875 3.57 14.9
    4.133 3.92 16.2
    4.428 4.24 17.7
    4.959 4.70 19.4
    5.636 5.24 21.5
    6.199 5.90 24.0
    7.293 6.78 27.2
    8.266 8.18 31.2
    9.537 9.91 36.7
    12.40 13.2 44.7
  SOURCE Palik, Handbook of Optical Constants of Solids (Academic Press), Pt
END

MATERIAL Pd
  TABLE
    0.00236 0.996 3.8E-03
    0.00316 0.998 4.8E-03
    0.00375 0.995 3.5E-03
    0.00447 0.993 2.1E-03
    0.00500 0.992 2.3E-03
    0.00600 0.986 2.8E-03
    0.00676 0.982 3.1E-03
    0.00750 0.980 3.3E-03
    0.01000 0.960 3.7E-03
    0.01140 0.938 3.9E-03
    0.01250 0.910 9.0E-03
    0.01355 0.871 2.5E-02
    0.01500 0.851 7.2E-02
    0.01714 0.835 0.148
    0.02000 0.850 0.22
    0.02430 0.879 0.244
    0.02563 0.851 0.224
    0.03038 0.821 0.247
    0.03270 0.799 0.310
    0.03568 0.758 0.307
    0.03793 0.763 0.420
    0.04059 0.794 0.451
    0.04478 0.780 0.495
    0.04607 0.765 0.547
    0.04895 0.809 0.625
    0.05391 0.853 0.763
    0.05843 0.913 0.850
    0.06163 0.990 0.790
    0.06709 1.030 0.766
    0.07185 1.060 0.778
    0.07359 1.070 0.824
    0.07437 0.936 0.744
    0.08345 1.240 0.877
    0.08780 1.230 0.815
    0.09198 1.360 0.796
    0.09321 1.300 0.749
    0.09888 1.280 0.733
    0.1033 1.34 0.66
    0.1078 1.33 0.65
    0.1127 1.31 0.65
    0.1181 1.30 0.66
    0.1240 1.28 0.66
    0.1305 1.25 0.66
    0.1378 1.19 0.68
    0.1459 1.10 0.72
    0.1550 0.98 0.84
    0.1653 0.89 1.02
    0.1771 0.85 1.23
    0.1907 0.86 1.44
    0.2073 0.87 1.60
    0.2119 0.89 1.65
    0.2164 0.91 1.70
    0.2214 0.92 1.76
    0.2263 0.94 1.81
    0.2313 0.97 1.86
    0.2371 1.00 1.91
    0.2426 1.04 1.95
    0.2490 1.08 1.99
    0.2551 1.11 2.03
    0.2616 1.13 2.07
    0.2689 1.16 2.10
    0.2761 1.19 2.13
    0.2844 1.18 2.18
    0.2924 1.18 2.23
    0.3009 1.20 2.29
    0.3107 1.21 2.35
    0.3204 1.21 2.42
    0.3315 1.20 2.50
    0.3425 1.22 2.57
    0.3542 1.23 2.65
    0.3679 1.24 2.74
    0.3815 1.26 2.83
    0.3974 1.30 2.93
    0.4133 1.33 3.03
    0.4305 1.37 3.14
    0.4509 1.41 3.26
    0.4714 1.46 3.39
    0.4959 1.52 3.54
    0.5209 1.57 3.68
    0.5486 1.64 3.84
    0.5821 1.68 4.02
    0.6168 1.75 4.21
    0.6595 1.80 4.42
    0.7045 1.86 4.65
    0.7560 1.95 4.89
    0.8211 2.06 5.19
    0.8920 2.33 5.50
    0.9840 2.34 5.89
    1.088 2.52 6.33
    1.215 2.66 6.90
    1.393 2.80 7.65
    1.610 3.01 8.59
    1.937 3.34 9.89
    2.066 3.80 9.96
    2.138 3.85 10.23
    2.214 3.92 10.49
    2.296 3.97 10.79
    2.384 4.03 11.10
