Repository: jaruiz6363/ThinFilmDesigner

# ThinFilmDesigner

A thin-film optical coating design program for Windows, macOS on Apple Silicon (native, M1 and
later) and Linux. Design antireflection coatings, bandpass, edge and notch filters, mirrors,
polarisers and beam splitters: build a merit function, optimise with damped least squares, global
search, needle optimisation and gradual evolution, and read the spectrum. One shared API drives three programs:

- **the GUI**, `thinfilm-gui`;
- **the command line**, `thinfilm`, for scripts;
- **an MCP server**, `thinfilm-mcp`, so an AI assistant can design coatings with the program.

It ships with 370 designs rebuilt from 58 published papers, and reproduces the published

File: materials/thinfilm-materials.txt (part 4 of 4)
END
MATERIAL Nb2O5
  TABLE
    2.480 4.10 11.44
    2.583 4.20 11.77
    2.695 4.27 12.11
    2.818 4.31 12.46
    2.952 4.31 12.85
    3.100 4.27 13.27
    3.263 4.17 13.77
    3.444 3.98 14.41
    3.647 3.80 15.18
    3.875 3.56 16.21
    4.133 3.56 17.27
    4.428 3.30 18.52
    4.769 3.11 20.15
    5.166 3.15 21.97
    5.636 3.10 24.06
    6.199 3.07 26.59
    6.526 3.07 28.09
    6.888 3.15 29.71
    7.293 3.20 31.46
    7.749 3.17 33.45
    8.266 3.13 35.82
    8.856 3.11 38.48
    9.537 3.36 41.52
    10.33 3.60 45.08
    11.27 3.85 49.21
    12.40 4.13 54.15
  SOURCE Palik, Handbook of Optical Constants of Solids (Academic Press), Pd
END

MATERIAL TiN
  TABLE
    0.03107 8.40E-1 5.05E-2
    0.03179 8.31E-1 6.49E-2
    0.03263 8.34E-1 7.31E-2
    0.03351 8.31E-1 7.03E-2
    0.03444 8.15E-1 7.07E-2
    0.03542 8.01E-1 7.39E-2
    0.03647 7.81E-1 7.67E-2
    0.03757 7.60E-1 8.63E-2
    0.03875 7.37E-1 1.02E-1
    0.04000 7.15E-1 1.24E-1
    0.04133 6.98E-1 1.48E-1
    0.04275 6.81E-1 1.72E-1
    0.04428 6.58E-1 2.00E-1
    0.04592 6.33E-1 2.31E-1
    0.04769 6.02E-1 2.78E-1
    0.04959 5.83E-1 3.48E-1
    0.05166 5.89E-1 4.31E-1
    0.05391 6.28E-1 4.97E-1
    0.05636 6.67E-1 5.45E-1
    0.05904 7.02E-1 5.87E-1
    0.06199 7.49E-1 6.22E-1
    0.06526 7.93E-1 6.27E-1
    0.06888 8.11E-1 6.28E-1
    0.07293 7.91E-1 6.34E-1
    0.07749 7.47E-1 6.89E-1
    0.08266 7.59E-1 7.95E-1
    0.08856 7.93E-1 8.74E-1
    0.09537 8.60E-1 9.48E-1
    0.1033 8.55E-1 9.76E-1
    0.1127 8.23E-1 1.17E+0
    0.1240 1.00E+0 1.38E+0
    0.1305 1.09E+0 1.43E+0
    0.1378 1.19E+0 1.49E+0
    0.1459 1.28E+0 1.49E+0
    0.1550 1.38E+0 1.53E+0
    0.1653 1.46E+0 1.58E+0
    0.1771 1.55E+0 1.64E+0
    0.1907 1.69E+0 1.66E+0
    0.2066 1.85E+0 1.71E+0
    0.2254 2.06E+0 1.64E+0
    0.2480 2.25E+0 1.54E+0
    0.2755 2.31E+0 1.38E+0
    0.3100 2.27E+0 1.23E+0
    0.3542 2.14E+0 1.06E+0
    0.4133 1.74E+0 1.04E+0
    0.4959 1.20E+0 1.65E+0
    0.6199 1.32E+0 2.69E+0
    0.8266 1.82E+0 3.81E+0
    1.2399 2.69E+0 5.04E+0
    2.4797 4.52E+0 8.25E+0
  SOURCE Palik, Handbook of Optical Constants of Solids (Academic Press), TiN
END

MATERIAL LiNbO3 (o)
  TABLE
    0.1240 1.67 1.22
    0.1272 1.88 1.28
    0.1305 2.04 1.17
    0.1340 2.19 1.09
    0.1378 2.32 0.75
    0.1417 2.12 0.45
    0.1459 1.82 0.36
    0.1503 1.58 0.46
    0.1550 1.43 0.59
    0.1653 1.38 0.98
    0.1771 1.54 1.30
    0.1907 1.82 1.48
    0.2066 2.16 1.60
    0.2156 2.36 1.67
    0.2254 2.68 1.75
    0.2362 3.22 1.60
    0.2480 3.62 1.27
    0.2610 3.52 0.43
    0.2755 3.19 0.11
    0.2917 2.91 0.00
    0.3100 2.76 0
    0.40463 2.4317 0
    0.43584 2.3928 0
    0.46782 2.3634 0
    0.47999 2.3541 0
    0.50858 2.3356 0
    0.54607 2.3165 0
    0.57696 2.3040 0
    0.57897 2.3032 0
    0.58756 2.3002 0
    0.64385 2.2835 0
    0.66782 2.2778 0
    0.70652 2.2699 0
    0.80926 2.2541 0
    0.87168 2.2471 0
    0.93564 2.2412 0
    0.95998 2.2393 0
    1.0140 2.2351 0
    1.09214 2.2304 0
    1.15392 2.2271 0
    1.15794 2.2269 0
    1.28770 2.2211 0
    1.43997 2.2151 0
    1.63821 2.2083 0
    1.91125 2.1994 0
    2.18428 2.1912 0
    2.39995 2.1840 0
    2.61504 2.1765 0
    2.73035 2.1724 0
    2.89733 2.1657 0
    3.05148 2.1594 0
    3.20 2.1543 0
    3.40 2.1456 0
    3.60 2.1363 0
    3.80 2.1263 0
    4.00 2.1155 0
    5.0 2.05 0
    6.0 1.97 0
    7.0 1.84 0
    8.0 1.71 0
    9.0 1.52 0
    10 1.20 0
    11 0.60 0
    12.50 0.20 1.24
    12.82 0.21 1.43
    13.16 0.22 1.56
    13.51 0.23 1.74
    13.89 0.26 1.94
    14.29 0.54 2.30
    14.71 0.90 2.51
    14.93 0.90 2.60
    15.15 0.99 2.52
    15.63 0.95 2.52
    16.13 0.90 2.88
    16.67 1.10 3.63
    17.24 1.83 4.62
    17.54 3.01 5.30
    17.86 4.77 4.55
    18.18 4.88 2.97
    18.52 4.51 2.10
    19.23 4.00 1.24
    20.00 3.27 0.84
    20.83 2.52 0.59
    21.74 1.78 0.62
    22.73 1.03 1.44
    23.26 1.20 2.11
    23.81 1.30 1.92
    25.00 1.01 2.45
    26.32 1.33 3.36
    27.03 1.73 3.74
    27.78 2.61 4.10
    28.57 2.64 2.83
    29.41 1.34 2.96
    30.30 1.89 4.75
    31.25 3.39 5.52
    32.26 4.09 3.04
    33.33 2.80 1.96
    35.71 0.92 4.34
    37.04 2.19 6.84
    37.74 4.19 8.34
    38.46 5.71 7.91
    40.00 6.79 2.94
    41.67 5.76 2.68
    43.48 5.82 2.31
    45.45 4.94 1.21
    50.00 2.54 1.57
    55.56 0.98 5.09
    58.82 2.04 7.36
    62.50 5.43 10.1
    66.67 7.96 9.92
    71.43 10.1 5.68
    76.92 10.6 3.06
    83.33 9.83 1.67
    100 8.57 0.70
    125 7.87 0.13
    142.9 7.5223 3.0E-2
    166.7 7.06 1.9E-2
    200 6.90 9.5E-3
    250 6.85 6.0E-3
    333.3 6.70 4.5E-3
    500 6.64 3.2E-3
    1000 6.61 2.0E-3
  SOURCE Palik, Handbook of Optical Constants of Solids (Academic Press), LiNbO3 (o)
END

MATERIAL LiNbO3 (e)
  TABLE
    0.1240 1.73 1.18
    0.1272 1.97 1.22
    0.1305 2.14 1.12
    0.1340 2.32 1.03
    0.1378 2.42 0.72
    0.1417 2.17 0.34
    0.1459 1.89 0.29
    0.1503 1.63 0.40
    0.1550 1.48 0.57
    0.1653 1.48 0.94
    0.1771 1.75 1.24
    0.1907 2.07 1.26
    0.2066 2.30 1.22
    0.2156 2.46 1.22
    0.2254 2.76 1.16
    0.2362 2.98 1.00
    0.2480 3.10 0.64
    0.2610 2.99 0.25
    0.2755 2.79 0.06
    0.2917 2.59 1.02E-2
    0.2952 2.5709 5.87E-3
    0.2988 2.5512 3.09E-3
    0.3024 2.5315 1.71E-3
    0.3061 2.5113 9.01E-4
    0.3100 2.49 4.19E-4
    0.3139 2.4832 2.12E-4
    0.3179 2.4763 7.84E-5
    0.3220 2.4692 3.33E-5
    0.3263 2.4618 1.69E-5
    0.3306 2.4543 8.16E-6
    0.3351 2.4465 5.07E-6
    0.40463 2.3260 0
    0.43584 2.2932 0
    0.46782 2.2683 0
    0.47999 2.2605 0
    0.50858 2.2448 0
    0.54607 2.2285 0
    0.57696 2.2178 0
    0.57897 2.2171 0
    0.58756 2.2147 0
    0.64385 2.2002 0
    0.66782 2.1953 0
    0.70652 2.1886 0
    0.80926 2.1749 0
    0.87168 2.1688 0
    0.93564 2.1639 0
    0.95998 2.1622 0
    1.0140 2.1584 0
    1.09214 2.1545 0
    1.15392 2.1517 0
    1.15794 2.1515 0
    1.28770 2.1464 0
    1.43997 2.1413 0
    1.63821 2.1356 0
    1.91125 2.1280 0
    2.18428 2.1211 0
    2.39995 2.1151 0
    2.61504 2.1087 0
    2.73035 2.1053 0
    2.89733 2.0999 0
    3.05148 2.0946 0
    3.20 2.0871 0
    3.40 2.0804 0
    3.60 2.0725 0
    3.80 2.0642 0
    4.00 2.0553 0
    5.0 2.00 0
    6.0 1.93 0
    7.0 1.83 0
    8.0 1.72 0
    9.0 1.55 0
    10 1.30 0
    11 0.81 0
    12.50 0.46 1.10
    12.82 0.44 1.48
    13.16 0.45 1.78
    13.51 0.46 2.17
    13.89 0.53 2.34
    14.29 0.56 2.67
    14.71 0.75 3.01
    15.15 1.05 3.33
    15.63 1.44 3.83
    15.87 1.85 4.05
    16.13 2.52 4.16
    16.39 3.42 4.09
    16.67 4.02 3.48
    16.95 4.24 2.83
    17.24 4.47 2.12
    17.86 4.17 1.20
    18.52 3.67 0.68
    19.23 3.20 0.47
    20.00 2.67 0.37
    20.83 2.28 0.44
    21.74 2.06 0.48
    22.73 1.82 0.55
    23.81 1.27 0.79
    25.00 0.83 1.09
    26.32 0.48 1.65
    27.78 0.32 2.47
    29.41 0.37 3.34
    31.25 0.70 4.30
    32.26 1.16 4.51
    33.33 1.20 4.35
    34.48 0.75 4.64
    35.71 0.80 5.62
    37.04 0.94 6.91
    38.46 3.04 9.86
    40.00 6.58 10.4
    41.67 7.48 7.34
    43.48 8.55 4.91
    45.45 8.32 3.36
    47.62 7.66 2.60
    50.00 6.78 2.35
    52.63 7.08 2.85
    55.56 7.86 2.41
    58.82 8.03 0.75
    62.50 6.93 0.36
    66.67 6.33 0.38
    71.43 6.17 0.40
    76.92 6.01 0.43
    83.33 5.84 0.43
    100 5.66 0.35
    125 5.52 0.18
    142.9 5.3912 1.1E-2
    166.7 5.22 8.0E-3
    200 5.165 4.8E-3
    250 5.125 3.6E-3
    333.3 5.10 2.9E-3
    500 5.07 2.0E-3
    1000 5.06 1.6E-3
  SOURCE Palik, Handbook of Optical Constants of Solids (Academic Press), LiNbO3 (e)
END

MATERIAL MgF2 (o)
  TABLE
    0.0149 0.906 4.6E-2
    0.0158 0.912 7.0E-2
    0.0161 0.906 6.4E-2
    0.0164 0.906 8.1E-2
    0.0167 0.902 8.3E-2
    0.0172 0.918 9.5E-2
    0.0181 0.902 5.5E-2
    0.0188 0.915 7.3E-2
    0.0191 0.917 7.6E-2
    0.0194 0.919 7.9E-2
    0.0197 0.921 8.3E-2
    0.0200 0.923 9.0E-2
    0.0203 0.924 9.5E-2
    0.0207 0.926 9.6E-2
    0.0210 0.926 9.3E-2
    0.0214 0.925 9.0E-2
    0.0218 0.925 9.2E-2
    0.0221 0.913 9.4E-2
    0.0225 0.936 0.165
    0.0230 0.940 0.103
    0.0234 0.934 9.8E-2
    0.0238 0.930 9.8E-2
    0.0243 0.927 0.100
    0.0248 0.925 0.103
    0.0253 0.922 0.107
    0.0258 0.920 0.111
    0.0261 0.920 0.113
    0.0264 0.919 0.115
    0.0267 0.919 0.118
    0.0270 0.919 0.120
    0.0272 0.918 0.122
    0.0276 0.918 0.125
    0.0279 0.918 0.128
    0.0282 0.918 0.131
    0.0285 0.918 0.134
    0.0288 0.918 0.137
    0.0292 0.918 0.142
    0.0295 0.918 0.145
    0.0299 0.918 0.150
    0.0302 0.919 0.154
    0.0306 0.919 0.159
    0.0310 0.919 0.163
    0.0314 0.919 0.167
    0.0318 0.920 0.171
    0.0322 0.921 0.172
    0.0326 0.922 0.173
    0.0331 0.923 0.174
    0.0335 0.924 0.175
    0.0340 0.921 0.175
    0.0344 0.925 0.175
    0.0349 0.925 0.175
    0.0354 0.925 0.175
    0.0359 0.918 0.177
    0.0365 0.904 0.179
    0.0370 0.898 0.183
    0.0376 0.893 0.190
    0.0381 0.891 0.200
    0.0387 0.897 0.210
    0.0394 0.904 0.219
    0.0400 0.910 0.228
    0.0407 0.910 0.232
    0.0413 0.907 0.228
    0.0420 0.898 0.224
    0.0428 0.885 0.221
    0.0435 0.875 0.234
    0.0443 0.865 0.254
    0.0451 0.855 0.264
    0.0459 0.811 0.214
    0.0468 0.796 0.240
    0.0477 0.784 0.282
    0.0486 0.770 0.322
    0.0496 0.765 0.361
    0.0506 0.756 0.398
    0.0517 0.763 0.422
    0.0528 0.774 0.441
    0.0539 0.790 0.456
    0.0551 0.809 0.469
    0.0564 0.837 0.493
    0.0577 0.886 0.545
    0.0590 0.959 0.600
    0.0605 1.003 0.607
    0.0620 1.010 0.610
    0.0636 1.006 0.541
    0.0653 1.000 0.540
    0.0670 1.008 0.572
    0.0689 1.080 0.604
    0.0708 1.180 0.627
    0.0729 1.189 0.632
    0.0751 1.186 0.626
    0.0775 1.184 0.608
    0.0800 1.192 0.581
    0.0827 1.354 0.555
    0.0855 1.342 0.548
    0.0886 1.257 0.529
    0.0918 1.343 0.514
    0.0954 1.546 0.467
    0.0969 1.281 0.386
    0.0984 1.162 0.405
    0.1000 1.222 0.545
    0.1016 1.465 0.709
    0.1033 1.693 0.714
    0.1051 1.923 0.620
    0.1069 1.943 0.515
    0.1088 1.834 0.380
    0.1107 1.701 0.241
    0.1127 1.538 6.3E-2
    0.115 1.714 0
    0.120 1.626 0
    0.1212 1.6169 3.3E-6
    0.125 1.588 0
    0.130 1.555 0
    0.140 1.513 0
    0.150 1.484 0
    0.160 1.464 0
    0.170 1.451 0
    0.1780 1.43975 0
    0.180 1.440 0
    0.1850 1.43424 0
    0.190 1.430 0
    0.200 1.42309 0
    0.210 1.41754 0
    0.220 1.41291 0
    0.230 1.40900 0
    0.240 1.40567 0
    0.250 1.40280 0
    0.260 1.40030 0
    0.270 1.39812 0
    0.280 1.39620 0
    0.290 1.39450 0
    0.300 1.39298 0
    0.310 1.39162 0
    0.320 1.39040 0
    0.330 1.38930 0
    0.340 1.38830 0
    0.350 1.38739 0
    0.360 1.38656 0
    0.370 1.38580 0
    0.380 1.38510 0
    0.390 1.38446 0
    0.400 1.38387 0
    0.420 1.38281 0
    0.440 1.38189 0
    0.460 1.38110 0
    0.480 1.38040 0
    0.500 1.37978 0
    0.520 1.37923 0
    0.540 1.37873 0
    0.560 1.37829 0
    0.580 1.37789 0
    0.600 1.37752 0
    0.620 1.37718 0
    0.640 1.37688 0
    0.660 1.37659 0
    0.680 1.37633 0
    0.700 1.37608 0
    0.720 1.37585 0
    0.740 1.37563 0
    0.760 1.37543 0
    0.780 1.37524 0
    0.800 1.37506 0
    0.820 1.37488 0
    0.840 1.37472 0
    0.860 1.37456 0
    0.880 1.37440 0
    0.900 1.37426 0
    0.920 1.37411 0
    0.940 1.37398 0
    0.960 1.37384 0
    0.980 1.37371 0
    1.0000 1.37358 0
    1.0204 1.37346 0
    1.0417 1.37333 0
    1.0638 1.37319 0
    1.0870 1.37306 0
    1.1111 1.37292 0
    1.1364 1.37277 0
    1.1628 1.37263 0
    1.1905 1.37247 0
    1.2195 1.37231 0
    1.2500 1.37215 0
    1.2821 1.37197 0
    1.3158 1.37179 0
    1.3514 1.37160 0
    1.3889 1.37140 0
    1.4286 1.37118 0
    1.4706 1.37096 0
    1.5152 1.37071 0
    1.5625 1.37045 0
    1.6129 1.37017 0
    1.6667 1.36986 0
    1.7241 1.36953 0
    1.7857 1.36917 0
    1.8519 1.36877 0
    1.9231 1.36833 0
    2.0000 1.36784 0
    2.0408 1.36757 0
    2.0833 1.36729 0
    2.1277 1.36699 0
    2.1739 1.36667 0
    2.2222 1.36633 0
    2.2727 1.36597 0
    2.3256 1.36559 0
    2.3810 1.36518 0
    2.4390 1.36474 0
    2.5000 1.36426 0
    2.5641 1.36375 0
    2.6316 1.36320 0
    2.7027 1.36261 0
    2.7778 1.36196 0
    2.8571 1.36126 0
    2.9412 1.36049 0
    3.0303 1.35966 0
    3.1250 1.35874 0
    3.2258 1.35773 0
    3.3333 1.35662 0
    3.4483 1.35539 0
    3.5714 1.35402 0
    3.7037 1.35249 0
    3.8462 1.35077 0
    4.0000 1.34883 0
    4.1667 1.34663 0
    4.3478 1.34412 0
    4.5455 1.34125 0
    4.7619 1.33792 0
    5.0000 1.33404 4.2E-7
    5.1282 1.33186 6.0E-7
    5.2632 1.32948 8.5E-7
    5.4054 1.32689 1.2E-6
    5.5556 1.32406 1.7E-6
    5.7143 1.32096 2.5E-6
    5.8824 1.31754 3.6E-6
    6.0606 1.31378 5.1E-6
    6.2500 1.30961 7.4E-6
    6.4516 1.30497 1.1E-5
    6.6667 1.29978 1.6E-5
    6.8966 1.29396 2.4E-5
    7.1429 1.28740 3.7E-5
    7.4074 1.281 5.7E-5
    7.6923 1.273 8.6E-5
    8.0000 1.264 1.3E-4
    8.3333 1.252 1.9E-4
    8.6957 1.240 2.8E-4
    9.0909 1.224 4.4E-4
    9.5238 1.206 7.1E-4
    10.0000 1.18 1.2E-3
    10.204 1.17 1.5E-3
    10.417 1.16 1.9E-3
    10.638 1.15 2.4E-3
    10.870 1.14 3.0E-3
    11.111 1.12 3.7E-3
    11.364 1.11 4.6E-3
    11.628 1.09 5.7E-3
    11.905 1.07 6.9E-3
    12.195 1.04 8.4E-3
    12.500 1.02 1.0E-2
    12.821 0.99 1.2E-2
    13.158 0.95 1.5E-2
    13.514 0.91 1.8E-2
    13.889 0.86 2.2E-2
    14.286 0.79 2.9E-2
    14.706 0.71 4.1E-2
    15.152 0.61 6.2E-2
    15.625 0.47 0.11
    16.129 0.28 0.24
    16.667 0.17 0.50
    17.241 0.14 0.73
    17.857 0.14 0.96
    18.519 0.14 1.2
    19.231 0.15 1.5
    20.000 0.17 1.9
    20.408 0.21 2.2
    20.833 0.27 2.5
    21.277 0.42 3.1
    21.739 0.86 4.0
    22.222 3.11 5.3
    22.727 4.97 1.8
    23.256 3.58 0.68
    23.810 2.59 0.58
    24.390 2.70 2.2
    25.000 3.30 0.39
    25.641 2.74 0.17
    26.316 2.43 0.12
    27.027 2.21 9.1E-2
    27.778 2.02 7.8E-2
    28.571 1.84 7.0E-2
    29.412 1.66 6.8E-2
    30.303 1.46 7.1E-2
    31.250 1.20 8.3E-2
    32.258 0.81 0.13
    33.333 0.18 0.64
    34.483 0.11 1.3
    35.714 0.11 2.0
    37.037 0.15 2.8
    38.462 0.32 4.3
    40.000 3.25 9.9
    41.667 6.19 0.49
    43.478 4.43 0.14
    45.455 3.76 7.2E-2
    47.619 3.40 4.5E-2
    50.000 3.16 3.2E-2
    52.632 2.99 2.4E-2
    55.556 2.87 1.9E-2
    58.824 2.78 1.5E-2
    62.500 2.70 1.3E-2
    66.667 2.64 1.1E-2
    71.429 2.59 9.3E-3
    76.923 2.54 8.0E-3
    83.333 2.51 7.0E-3
    90.909 2.48 6.1E-3
    100.00 2.45 5.2E-3
    111.11 2.43 4.5E-3
    125.00 2.41 3.9E-3
    142.86 2.39 3.3E-3
    166.67 2.38 2.8E-3
    200.00 2.37 2.3E-3
    250.00 2.36 1.8E-3
    333.33 2.35 1.3E-3
    500.0 2.35 8.7E-4
    666.67 2.34 6.5E-4
    1000.0 2.34 4.3E-4
    2000.0 2.34 2.2E-4
  SOURCE Palik, Handbook of Optical Constants of Solids (Academic Press), MgF2 (o)
END

MATERIAL MgF2 (e)
  TABLE
    0.0261 0.957 9.2E-2
    0.0264 0.956 9.6E-2
    0.0267 0.955 9.9E-2
    0.0270 0.954 0.103
    0.0272 0.952 0.107
    0.0276 0.949 0.110
    0.0279 0.949 0.114
    0.0282 0.947 0.119
    0.0285 0.942 0.125
    0.0288 0.936 0.130
    0.0292 0.929 0.129
    0.0295 0.922 0.129
    0.0299 0.914 0.129
    0.0302 0.907 0.131
    0.0306 0.899 0.139
    0.0310 0.885 0.149
    0.0314 0.894 0.158
    0.0318 0.894 0.169
    0.0322 0.898 0.170
    0.0326 0.902 0.168
    0.0331 0.901 0.165
    0.0335 0.900 0.162
    0.0340 0.899 0.160
    0.0344 0.896 0.159
    0.0349 0.897 0.159
    0.0354 0.898 0.162
    0.0359 0.899 0.166
    0.0365 0.893 0.176
    0.0370 0.890 0.188
    0.0376 0.888 0.206
    0.0381 0.887 0.224
    0.0387 0.880 0.221
    0.0394 0.867 0.199
    0.0400 0.858 0.200
    0.0407 0.857 0.235
    0.0413 0.865 0.283
    0.0420 0.876 0.273
    0.0428 0.873 0.184
    0.0435 0.850 0.164
    0.0443 0.842 0.200
    0.0451 0.841 0.232
    0.0459 0.832 0.214
    0.0468 0.816 0.223
    0.0477 0.803 0.241
    0.0486 0.790 0.261
    0.0496 0.794 0.289
    0.0506 0.799 0.332
    0.0517 0.807 0.369
    0.0528 0.816 0.405
    0.0539 0.827 0.441
    0.0551 0.837 0.468
    0.0564 0.847 0.598
    0.0577 0.866 0.588
    0.0590 0.881 0.614
    0.0605 0.894 0.612
    0.0620 0.905 0.607
    0.0636 0.919 0.607
    0.0653 0.983 0.623
    0.0670 1.117 0.652
    0.0689 1.151 0.652
    0.0708 1.264 0.620
    0.0729 1.317 0.575
    0.0751 1.353 0.561
    0.0775 1.416 0.556
    0.0800 1.513 0.496
    0.0827 1.387 0.508
    0.0855 1.299 0.550
    0.0886 1.272 0.520
    0.0918 1.348 0.538
    0.0954 1.449 0.504
    0.0969 1.423 0.463
    0.0984 1.419 0.485
    0.1000 1.470 0.224
    0.1016 1.346 0.151
    0.1033 1.223 0.462
    0.1051 1.343 0.752
    0.1069 1.636 0.777
    0.1088 1.911 0.612
    0.1107 1.988 0.401
    0.1127 1.931 5.4E-2
    0.1137 1.892 0
    0.1148 1.776 0
    0.115 1.694 0
    0.1159 1.657 0
    0.120 1.626 0
    0.125 1.597 0
    0.130 1.567 0
    0.140 1.527 0
    0.150 1.498 0
    0.160 1.478 0
    0.170 1.465 0
    0.1780 1.45365 0
    0.1850 1.44797 0
    0.200 1.43657 0
    0.210 1.43085 0
    0.220 1.42608 0
    0.230 1.42204 0
    0.240 1.41859 0
    0.250 1.41562 0
    0.260 1.41303 0
    0.270 1.41077 0
    0.280 1.40877 0
    0.290 1.40700 0
    0.300 1.40543 0
    0.310 1.40402 0
    0.320 1.40275 0
    0.330 1.40160 0
    0.340 1.40056 0
    0.350 1.39961 0
    0.360 1.39875 0
    0.370 1.39796 0
    0.380 1.39723 0
    0.390 1.39656 0
    0.400 1.39594 0
    0.420 1.39484 0
    0.440 1.39389 0
    0.460 1.39306 0
    0.480 1.39233 0
    0.500 1.39168 0
    0.520 1.39111 0
    0.540 1.39059 0
    0.560 1.39013 0
    0.580 1.38971 0
    0.600 1.38932 0
    0.620 1.38897 0
    0.640 1.38865 0
    0.660 1.38835 0
    0.680 1.38808 0
    0.700 1.38782 0
    0.720 1.38758 0
    0.740 1.38735 0
    0.760 1.38714 0
    0.780 1.38693 0
    0.800 1.38674 0
    0.820 1.38656 0
    0.840 1.38639 0
    0.860 1.38622 0
    0.880 1.38606 0
    0.900 1.38590 0
    0.920 1.38575 0
    0.940 1.38561 0
    0.960 1.38546 0
    0.980 1.38533 0
    1.0000 1.38519 0
    1.0204 1.38506 0
    1.0417 1.38492 0
    1.0638 1.38478 0
    1.0870 1.38464 0
    1.1111 1.38449 0
    1.1364 1.38434 0
    1.1628 1.38418 0
    1.1905 1.38402 0
    1.2195 1.38385 0
    1.2500 1.38367 0
    1.2821 1.38349 0
    1.3158 1.38329 0
    1.3514 1.38309 0
    1.3889 1.38287 0
    1.4286 1.38265 0
    1.4706 1.38240 0
    1.5152 1.38214 0
    1.5625 1.38186 0
    1.6129 1.38156 0
    1.6667 1.38124 0
    1.7241 1.38088 0
    1.7857 1.38049 0
    1.8519 1.38007 0
    1.9231 1.37960 0
    2.0000 1.37907 0
    2.0408 1.37879 0
    2.0833 1.37849 0
    2.1277 1.37817 0
    2.1739 1.37783 0
    2.2222 1.37747 0
    2.2727 1.37708 0
    2.3256 1.37667 0
    2.3810 1.37623 0
    2.4390 1.37576 0
    2.5000 1.37525 0
    2.5641 1.37471 0
    2.6316 1.37412 0
    2.7027 1.37348 0
    2.7778 1.37279 0
    2.8571 1.37204 0
    2.9412 1.37122 0
    3.0303 1.37033 0
    3.1250 1.36934 0
    3.2258 1.36827 0
    3.3333 1.36707 0
    3.4483 1.36575 0
    3.5714 1.36429 0
    3.7037 1.36265 0
    3.8462 1.36080 0
    4.0000 1.35873 0
    4.1667 1.35637 0
    4.3478 1.35369 0
    4.5455 1.35060 0
    4.7619 1.34704 0
    5.0000 1.34288 0
    5.1282 1.34054 0
    5.2632 1.33799 0
    5.4054 1.33521 0
    5.5556 1.33217 0
    5.7143 1.32885 0
    5.8824 1.32518 0
    6.0606 1.32114 0
    6.2500 1.31666 0
    6.4516 1.31168 0
    6.6667 1.30611 0
    6.8966 1.29986 0
    7.1429 1.29280 0
    7.4074 1.288 0
    7.6923 1.279 0
    8.0000 1.269 0
    8.3333 1.257 0
    8.6957 1.243 0
    9.0909 1.227 0
    9.5238 1.208 0
    10.0000 1.18 0
    10.204 1.17 0
    10.417 1.16 0
    10.638 1.15 0
    10.870 1.13 0
    11.111 1.12 0
    11.364 1.10 0
    11.628 1.08 0
    11.905 1.06 0
    12.195 1.04 0
    12.500 1.01 0
    12.821 0.98 0
    13.158 0.94 0
    13.514 0.89 0
    13.889 0.84 7.2E-3
    14.286 0.78 1.2E-2
    14.706 0.69 2.1E-2
    15.152 0.58 3.9E-2
    15.625 0.43 8.4E-2
    16.129 0.22 0.26
    16.667 0.14 0.53
    17.241 0.14 0.76
    17.857 0.16 0.95
    18.519 0.15 1.1
    19.231 0.14 1.4
    20.000 0.15 1.7
    20.408 0.17 1.8
    20.833 0.19 2.0
    21.277 0.23 2.2
    21.739 0.27 2.5
    22.222 0.34 2.8
    22.727 0.46 3.2
    23.256 0.66 3.7
    23.810 1.08 4.4
    24.390 2.19 5.5
    25.000 5.09 5.5
    25.641 6.07 2.5
    26.316 5.15 1.1
    27.027 4.45 0.62
    27.778 3.98 0.40
    28.571 3.65 0.28
    29.412 3.41 0.21
    30.303 3.22 0.16
    31.250 3.07 0.13
    32.258 2.95 0.11
    33.333 2.85 9.0E-2
    34.483 2.76 7.6E-2
    35.714 2.69 6.5E-2
    37.037 2.63 5.7E-2
    38.462 2.57 5.0E-2
    40.000 2.52 4.4E-2
    41.667 2.48 3.9E-2
    43.478 2.44 3.4E-2
    45.455 2.41 3.1E-2
    47.619 2.38 2.7E-2
    50.000 2.35 2.5E-2
    52.632 2.33 2.2E-2
    55.556 2.31 2.0E-2
    58.824 2.29 1.8E-2
    62.500 2.27 1.6E-2
    66.667 2.25 1.5E-2
    71.429 2.24 1.3E-2
    76.923 2.22 1.2E-2
    83.333 2.21 1.1E-2
    90.909 2.20 9.5E-3
    100.00 2.19 8.5E-3
    111.11 2.18 7.5E-3
    125.00 2.18 6.5E-3
    142.86 2.17 5.6E-3
    166.67 2.17 4.7E-3
    200.00 2.16 3.9E-3
    250.00 2.16 3.1E-3
    333.33 2.15 2.3E-3
    500.0 2.15 1.5E-3
    666.67 2.15 1.1E-3
    1000.0 2.15 7.6E-4
    2000.0 2.15 3.8E-4
  SOURCE Palik, Handbook of Optical Constants of Solids (Academic Press), MgF2 (e)
END
